Repository: Uintah/Uintah

Branch copied from kokkos_dev (Uintah's 2018-2021 support for the Kokkos C++ Performance Portability Library) on October 28, 2021 for development of exascale machines backends

File: CoalBoiler-2/src/StandAlone/inputs/MPM/MaterialData/Al.xml
<?xml version='1.0' encoding='ISO-8859-1' ?>
<!-- Aluminum -->
<Uintah_Include>
    <include href="MaterialData/MatConst6061T6Al.xml"/>
    <constitutive_model type="elastic_plastic">
      <include href="MaterialData/IsoElastic6061T6Al.xml"/>
      <include href="MaterialData/VonMisesYield.xml"/>
      <include href="MaterialData/DruckerStabilityCheck.xml"/>
      <include href="MaterialData/JCPlastic6061T6Al.xml"/>
      <include href="MaterialData/JCDamage6061T6Al.xml"/>
      <include href="MaterialData/MieGrunEOS6061T6Al.xml"/>
      <check_TEPLA_failure_criterion>false </check_TEPLA_failure_criterion>
      <initial_material_temperature>  294.0 </initial_material_temperature>
    </constitutive_model>
</Uintah_Include>

File: CoalBoiler-2/src/StandAlone/inputs/MPM/MaterialData/EOS/MieGruneisenPolypentene.xml
<?xml version='1.0' encoding='ISO-8859-1' ?>
<!-- Polypentene -->
<!-- 
    From: 
          Steinberg, D.J. Equation of State and Strength Properties of Selected Materials.
           UCRL-MA-106439: Change 1, Feb. 1996.
-->
<Uintah_Include>
  <equation_of_state type="mie_gruneisen">
    <C_0> 1800.0   </C_0>
    <Gamma_0>0.58  </Gamma_0>
    <S_alpha>2.41  </S_alpha>
    <S_2>   -2.127 </S_2>
    <S_3>    1.2   </S_3>
    <!-- <b>  0.0 </b> -->
  </equation_of_state>
</Uintah_Include>

File: CoalBoiler-2/src/StandAlone/inputs/MPM/MaterialData/SCGMaterials/SCG_Aluminum2024-T4.xml
<?xml version='1.0' encoding='ISO-8859-1' ?>
<!-- SCG Aluminum 2024-T4 -->
<!-- 
    From: 
          Steinberg, D.J. Equation of State and Strength Properties of Selected Materials.
           UCRL-MA-106439: Change 1, Feb. 1996.
-->
<Uintah_Include>

    <density>      2785.0 </density>       <!-- kg/m^3 -->
    <thermal_conductivity> 167.0 </thermal_conductivity>  <!-- W/mK -->
    <specific_heat> 863.0 </specific_heat> <!-- J/kgK -->
    <room_temp>     298.0 </room_temp>     <!-- K -->
    <melt_temp>    1220.0 </melt_temp>     <!-- K -->

    <!-- Constitutive Model -->
    <constitutive_model type="elastic_plastic">
      <!-- Plasticity Model -->
      <flow_model type="steinberg_cochran_guinan">
        <mu_0>   28.6e9   </mu_0>     <!-- Pa -->
        <sigma_0> 0.26e9  </sigma_0>  <!-- Pa -->
        <Y_max>   0.76e9  </Y_max>    <!-- Pa -->
        <beta>    310     </beta>
        <n>       0.185   </n>
        <A>       6.52    </A>        <!-- Pa^-1 -->
        <B>       6.16e-4 </B>        <!-- K^-1 -->
        <T_m0> 1220.0     </T_m0>     <!-- K -->
        <Gamma_0> 2.00    </Gamma_0>
        <a>       1.5     </a>
        <epsilon_p0> 0.0  </epsilon_p0>
      </flow_model>


      <!-- Shear Modulus Model -->
      <shear_modulus_model type="scg_shear">
        <mu_0> 28.6e9 </mu_0>         <!-- Pa -->
        <A> 6.52      </A>            <!-- Pa^-1 -->
        <B> 6.16e-4   </B>            <!-- K^-1 -->
      </shear_modulus_model>

      <!-- Melting Temperature Model -->
      <melting_temp_model type="scg_Tm">
        <T_m0> 1220.0  </T_m0>        <!-- K -->
        <Gamma_0> 2.00 </Gamma_0> 
        <a>       1.5  </a>
      </melting_temp_model>

      <!-- Equation of State -->
      <equation_of_state type="mie_gruneisen">
        <C_0>    5328.0   </C_0>      <!-- m/s -->
        <Gamma_0>   2.00  </Gamma_0>   
        <S_alpha>   1.338 </S_alpha>   
        <S_2>       0.0   </S_2>       
        <S_3>       0.0   </S_3>       
        <!-- <b>         0.48 </b> -->
      </equation_of_state>

      <initial_material_temperature>  298.0 </initial_material_temperature> <!-- K -->
    </constitutive_model>
</Uintah_Include>
