Repository: Uintah/Uintah

Branch copied from kokkos_dev (Uintah's 2018-2021 support for the Kokkos C++ Performance Portability Library) on October 28, 2021 for development of exascale machines backends

File: UintahRelease_1_1_0/src/StandAlone/inputs/MPM/MaterialData/NPShearTa.xml
<?xml version='1.0' encoding='ISO-8859-1' ?>
<!-- Ta - Preston,Tonks,Wallace,JAP,93(1),2003 p.219 -->
<Uintah_Include>
  <shear_modulus_model type="ptw_shear">
    <mu_0> 71.5e9 </mu_0>
    <slope_mu_p_over_mu0> 14.5e-12 </slope_mu_p_over_mu0>
    <zeta>0.02</zeta>
    <C> 0.056 </C>
    <m> 180.194 </m>
  </shear_modulus_model>
</Uintah_Include>

File: UintahRelease_1_2_0/src/StandAlone/inputs/MPM/MaterialData/JohnsonCookDamageArmcoIron.xml
<?xml version='1.0' encoding='ISO-8859-1' ?>
<Uintah_Include>
  <damage_model type="johnson_cook">
    <D1>-2.20</D1>
    <D2>5.43</D2>
    <D3>-0.47</D3>
    <D4>0.016</D4>
    <D5>0.63</D5>
  </damage_model>
</Uintah_Include>

File: UintahRelease_1_2_0/src/StandAlone/inputs/MPM/MaterialData/MieGrunEOSW.xml
<?xml version='1.0' encoding='ISO-8859-1' ?>
<!-- Tungsten Alloy -->
<Uintah_Include>
  <equation_of_state type="mie_gruneisen">
    <C_0>4029</C_0>
    <Gamma_0>1.54</Gamma_0>
    <S_alpha>1.237</S_alpha>
  </equation_of_state>
</Uintah_Include>

File: UintahRelease_1_3_0/src/StandAlone/inputs/MPM/MaterialData/SCGShearU.xml
<?xml version='1.0' encoding='ISO-8859-1' ?>
<!-- Uranium -->
<Uintah_Include>
  <shear_modulus_model type="scg_shear">
    <mu_0> 86.7e9 </mu_0> 
    <A> 35.0e-12 </A>
    <B> 0.78e-3 </B>
  </shear_modulus_model>
</Uintah_Include>

File: UintahRelease_1_5_0/src/StandAlone/inputs/MPM/MaterialData/ConstantShear.xml
<?xml version='1.0' encoding='ISO-8859-1' ?>
<!-- Constant -->
<Uintah_Include>
  <shear_modulus_model type="constant_shear">
  </shear_modulus_model>
</Uintah_Include>

File: UintahRelease_1_5_0/src/StandAlone/inputs/MPM/MaterialData/MaterialConstAnnCopper.xml
<?xml version='1.0' encoding='ISO-8859-1' ?>

<!-- Annealed Copper -->

<Uintah_Include>
  <density>8930.0</density>
  <thermal_conductivity>386.0</thermal_conductivity>
  <specific_heat>383</specific_heat>
  <room_temp>294.0</room_temp>
  <melt_temp>1356.0</melt_temp>
</Uintah_Include>

File: UintahRelease_1_5_0/src/StandAlone/inputs/MPM/MaterialData/SCGMaterials/SCG_Monel.xml
<?xml version='1.0' encoding='ISO-8859-1' ?>
<!-- SCG Monel, a Nickel alloy -->
<!-- 
    From: 
          Steinberg, D.J. Equation of State and Strength Properties of Selected Materials.
           UCRL-MA-106439: Change 1, Feb. 1996.
-->
<Uintah_Include>

    <density>      8810.0 </density>       <!-- kg/m^3 -->
    <thermal_conductivity> 90.9 </thermal_conductivity>  <!-- W/mK -->
    <specific_heat> 441.0 </specific_heat> <!-- J/kgK -->
    <room_temp>     298.0 </room_temp>     <!-- K -->
    <melt_temp>    2270.0 </melt_temp>     <!-- K -->

    <!-- Constitutive Model -->
    <constitutive_model type="elastic_plastic">
      <!-- Plasticity Model -->
      <flow_model type="steinberg_cochran_guinan">
        <mu_0>   68.8e9   </mu_0>     <!-- Pa -->
        <sigma_0> 0.83e9  </sigma_0>  <!-- Pa -->
        <Y_max>   1.92e9  </Y_max>    <!-- Pa -->
        <beta>     36     </beta>
        <n>       0.23   </n>
        <A>       2.47    </A>        <!-- Pa^-1 -->
        <B>       1.45e-4 </B>        <!-- K^-1 -->
        <T_m0> 2270.0     </T_m0>     <!-- K -->
        <Gamma_0> 1.95    </Gamma_0>
        <a>       1.5     </a>
        <epsilon_p0> 0.0  </epsilon_p0>
      </flow_model>


      <!-- Shear Modulus Model -->
      <shear_modulus_model type="scg_shear">
        <mu_0> 68.8e9   </mu_0>       <!-- Pa -->
        <A>     2.47    </A>          <!-- Pa^-1 -->
        <B>     1.45e-4 </B>          <!-- K^-1 -->
      </shear_modulus_model>

      <!-- Melting Temperature Model -->
      <melting_temp_model type="scg_Tm">
        <T_m0> 2270.0  </T_m0>        <!-- K -->
        <Gamma_0> 1.95 </Gamma_0> 
        <a>       1.5  </a>
      </melting_temp_model>

      <!-- Equation of State -->
      <equation_of_state type="mie_gruneisen">
        <C_0>    4190.0   </C_0>      <!-- m/s -->
        <Gamma_0>   1.95  </Gamma_0>   
        <S_alpha>   1.54  </S_alpha>   
        <S_2>       0.0   </S_2>       
        <S_3>       0.0   </S_3>       
        <!-- <b>         0.49 </b> -->
      </equation_of_state>

      <initial_material_temperature>  298.0 </initial_material_temperature> <!-- K -->
    </constitutive_model>
</Uintah_Include>

File: UintahRelease_1_5_0/src/StandAlone/inputs/MPM/MaterialData/SCGMaterials/SCG_Platinum.xml
<?xml version='1.0' encoding='ISO-8859-1' ?>
<!-- SCG Platinum -->
<!-- 
    From: 
          Steinberg, D.J. Equation of State and Strength Properties of Selected Materials.
           UCRL-MA-106439: Change 1, Feb. 1996.
-->
<Uintah_Include>

    <density>     21440.0 </density>       <!-- kg/m^3 -->
    <thermal_conductivity> 71.6 </thermal_conductivity>  <!-- W/mK -->
    <specific_heat> 128.0 </specific_heat> <!-- J/kgK -->
    <room_temp>     298.0 </room_temp>     <!-- K -->
    <melt_temp>    2840.0 </melt_temp>     <!-- K -->

    <!-- Constitutive Model -->
    <constitutive_model type="elastic_plastic">
      <!-- Plasticity Model -->
      <flow_model type="steinberg_cochran_guinan">
        <mu_0>   63.7e9   </mu_0>     <!-- Pa -->
        <sigma_0> 0.03e9  </sigma_0>  <!-- Pa -->
        <Y_max>   0.34e9  </Y_max>    <!-- Pa -->
        <beta>    1300    </beta>
        <n>       0.19    </n>
        <A>       2.51    </A>        <!-- Pa^-1 -->
        <B>       1.41e-4 </B>        <!-- K^-1 -->
        <T_m0> 2840.0     </T_m0>     <!-- K -->
        <Gamma_0> 2.74    </Gamma_0>
        <a>       2.2     </a>
        <epsilon_p0> 0.0  </epsilon_p0>
      </flow_model>


      <!-- Shear Modulus Model -->
      <shear_modulus_model type="scg_shear">
        <mu_0> 63.7e9   </mu_0>       <!-- Pa -->
        <A>     2.51    </A>          <!-- Pa^-1 -->
        <B>     1.41e-4 </B>          <!-- K^-1 -->
      </shear_modulus_model>

      <!-- Melting Temperature Model -->
      <melting_temp_model type="scg_Tm">
        <T_m0> 2840.0  </T_m0>        <!-- K -->
        <Gamma_0> 2.74 </Gamma_0> 
        <a>       2.2  </a>
      </melting_temp_model>

      <!-- Equation of State -->
      <equation_of_state type="mie_gruneisen">
        <C_0>    3640.0   </C_0>      <!-- m/s -->
        <Gamma_0>   2.74  </Gamma_0>   
        <S_alpha>   1.540 </S_alpha>   
        <S_2>       0.0   </S_2>       
        <S_3>       0.0   </S_3>       
        <!-- <b>         0.58 </b> -->
      </equation_of_state>

      <initial_material_temperature>  298.0 </initial_material_temperature> <!-- K -->
    </constitutive_model>
</Uintah_Include>

File: UintahRelease_1_5_0/src/StandAlone/inputs/MPM/MaterialData/SCGMaterials/SCG_Tin.xml
<?xml version='1.0' encoding='ISO-8859-1' ?>
<!-- SCG Tin -->
<!-- 
    From: 
          Steinberg, D.J. Equation of State and Strength Properties of Selected Materials.
           UCRL-MA-106439: Change 1, Feb. 1996.
-->
<Uintah_Include>

    <density>      7287.0 </density>       <!-- kg/m^3 -->
    <thermal_conductivity> 66.8 </thermal_conductivity>  <!-- W/mK -->
    <specific_heat> 220.0 </specific_heat> <!-- J/kgK -->
    <room_temp>     298.0 </room_temp>     <!-- K -->
    <melt_temp>     656.6 </melt_temp>     <!-- K -->

    <!-- Constitutive Model -->
    <constitutive_model type="elastic_plastic">
      <!-- Plasticity Model -->
      <flow_model type="steinberg_cochran_guinan">
        <mu_0>   17.9e9   </mu_0>     <!-- Pa -->
        <sigma_0> 0.16e9  </sigma_0>  <!-- Pa -->
        <Y_max>   0.22e9  </Y_max>    <!-- Pa -->
        <beta>   2000     </beta>
        <n>       0.06    </n>
        <A>       8.66    </A>        <!-- Pa^-1 -->
        <B>       2.12e-3 </B>        <!-- K^-1 -->
        <T_m0>  656.6     </T_m0>     <!-- K -->
        <Gamma_0> 2.27    </Gamma_0>
        <a>       1.7     </a>
        <epsilon_p0> 0.0  </epsilon_p0>
      </flow_model>


      <!-- Shear Modulus Model -->
      <shear_modulus_model type="scg_shear">
        <mu_0> 17.9e9   </mu_0>       <!-- Pa -->
        <A>     8.66    </A>          <!-- Pa^-1 -->
        <B>     2.12e-3 </B>          <!-- K^-1 -->
      </shear_modulus_model>

      <!-- Melting Temperature Model -->
      <melting_temp_model type="scg_Tm">
        <T_m0>  656.6  </T_m0>        <!-- K -->
        <Gamma_0> 2.27 </Gamma_0> 
        <a>       1.7  </a>
      </melting_temp_model>

      <!-- Equation of State -->
      <equation_of_state type="mie_gruneisen">
        <C_0>    5240.0  </C_0>      <!-- m/s -->
        <Gamma_0>   2.27 </Gamma_0>   
        <S_alpha>   1.49 </S_alpha>   
        <S_2>       0.0  </S_2>       
        <S_3>       0.0  </S_3>       
        <!-- <b>         0.54 </b> -->
      </equation_of_state>

      <initial_material_temperature>  298.0 </initial_material_temperature> <!-- K -->
    </constitutive_model>
</Uintah_Include>

File: UintahRelease_1_6_0/src/StandAlone/inputs/MPM/MaterialData/MatConstETPCu.xml
<?xml version='1.0' encoding='ISO-8859-1' ?>

<!-- ETP Copper -->

<Uintah_Include>
  <density>8930.0</density>
  <thermal_conductivity>386.0</thermal_conductivity>
  <specific_heat>383</specific_heat>
  <room_temp>294.0</room_temp>
  <melt_temp>1356.0</melt_temp>
</Uintah_Include>

File: UintahRelease_1_6_0/src/StandAlone/inputs/MPM/MaterialData/SCGMaterials/SCG_LithiumFluoride.xml
<?xml version='1.0' encoding='ISO-8859-1' ?>
<!-- SCG Lithium Fluoride Single Crystal 100 face -->
<!-- 
    From: 
          Steinberg, D.J. Equation of State and Strength Properties of Selected Materials.
           UCRL-MA-106439: Change 1, Feb. 1996.
-->
<Uintah_Include>

    <density>      2638.0 </density>       <!-- kg/m^3 -->
    <thermal_conductivity> 14.2 </thermal_conductivity>  <!-- W/mK -->
    <specific_heat> 156.0 </specific_heat> <!-- J/kgK -->
    <room_temp>     298.0 </room_temp>     <!-- K -->
    <melt_temp>    1480.0 </melt_temp>     <!-- K -->

    <!-- Constitutive Model -->
    <constitutive_model type="elastic_plastic">
      <!-- Plasticity Model -->
      <flow_model type="steinberg_cochran_guinan">
        <mu_0>   49.0e9   </mu_0>     <!-- Pa -->
        <sigma_0> 0.36e9  </sigma_0>  <!-- Pa -->
        <Y_max>   0.36e9  </Y_max>    <!-- Pa -->
        <beta>     0     </beta>
        <n>       0.0     </n>
        <A>       5.00    </A>        <!-- Pa^-1 -->
        <B>       6.18e-4 </B>        <!-- K^-1 -->
        <T_m0> 1480.0     </T_m0>     <!-- K -->
        <Gamma_0> 1.69    </Gamma_0>
        <a>       1.4     </a>
        <epsilon_p0> 0.0  </epsilon_p0>
      </flow_model>


      <!-- Shear Modulus Model -->
      <shear_modulus_model type="scg_shear">
        <mu_0> 49.0e9   </mu_0>       <!-- Pa -->
        <A>     5.00    </A>          <!-- Pa^-1 -->
        <B>     6.18e-4 </B>          <!-- K^-1 -->
      </shear_modulus_model>

      <!-- Melting Temperature Model -->
      <melting_temp_model type="scg_Tm">
        <T_m0> 1480.0  </T_m0>        <!-- K -->
        <Gamma_0> 1.69 </Gamma_0> 
        <a>       1.4  </a>
      </melting_temp_model>

      <!-- Equation of State -->
      <equation_of_state type="mie_gruneisen">
        <C_0>    5150.0  </C_0>      <!-- m/s -->
        <Gamma_0>   1.69 </Gamma_0>   
        <S_alpha>   1.35 </S_alpha>   
        <S_2>       0.0  </S_2>       
        <S_3>       0.0  </S_3>       
        <!-- <b>         0.34 </b> -->
      </equation_of_state>

      <initial_material_temperature>  298.0 </initial_material_temperature> <!-- K -->
    </constitutive_model>
</Uintah_Include>

File: UintahRelease_2_0_0/src/StandAlone/inputs/MPM/MaterialData/EOS/MieGruneisenMicarta.xml
<?xml version='1.0' encoding='ISO-8859-1' ?>
<!-- Micarta -->
<!-- 
    From: 
          Steinberg, D.J. Equation of State and Strength Properties of Selected Materials.
           UCRL-MA-106439: Change 1, Feb. 1996.
-->
<Uintah_Include>
  <equation_of_state type="mie_gruneisen">
    <C_0> 2030.0   </C_0>
    <Gamma_0>0.3   </Gamma_0>
    <S_alpha>3.784 </S_alpha>
    <S_2>   -7.69  </S_2>
    <S_3>    6.72  </S_3>
    <!-- <b>  0.0 </b> -->
  </equation_of_state>
</Uintah_Include>

File: UintahRelease_2_0_0/src/StandAlone/inputs/MPM/MaterialData/EOS/MieGruneisenThulium.xml
<?xml version='1.0' encoding='ISO-8859-1' ?>
<!-- Thulium -->
<!-- 
    From: 
          Steinberg, D.J. Equation of State and Strength Properties of Selected Materials.
           UCRL-MA-106439: Change 1, Feb. 1996.
-->
<Uintah_Include>
  <equation_of_state type="mie_gruneisen">
    <C_0> 2260.0    </C_0>
    <Gamma_0>1.08   </Gamma_0>
    <S_alpha>0.737  </S_alpha>
    <S_2>    0.4739 </S_2>
    <S_3>    0.2361 </S_3>
    <!-- <b>  0.0 </b> -->
  </equation_of_state>
</Uintah_Include>

File: UintahRelease_2_1_0/src/StandAlone/inputs/MPM/MaterialData/Cu_BU/MieGruneisenEOSAnnCopper.xml
<?xml version='1.0' encoding='ISO-8859-1' ?>
<!-- Annealed Copper -->
<Uintah_Include>
  <equation_of_state type="mie_gruneisen">
    <C_0>.3940</C_0>
    <Gamma_0>2.02</Gamma_0>
    <S_alpha>1.489</S_alpha>
  </equation_of_state>
</Uintah_Include>
