Repository: Uintah/Uintah

Branch copied from kokkos_dev (Uintah's 2018-2021 support for the Kokkos C++ Performance Portability Library) on October 28, 2021 for development of exascale machines backends

File: allocator_dev/src/StandAlone/inputs/MPM/MaterialData/MieGruneisenEOSEnergyTeflon.xml
<?xml version='1.0' encoding='ISO-8859-1' ?>
<!-- Teflon -->
<!-- From: Chidester, S.K. et al. Shock 
           Initiation Experiments on PXB 9501 
           Explosive at Pressures Below 3 GPa 
           with Associated Ignition and Growth 
           Modeling. Shock Compression of 
           Condensed Matter, 2007, 903-906. -->
<Uintah_Include>
  <equation_of_state type="mie_gruneisen">
    <C_0>1680</C_0>
    <Gamma_0>0.59</Gamma_0>
    <S_alpha>1.123</S_alpha>
    <S_2>3.98</S_2>
    <S_3>-5.8</S_3>
  </equation_of_state>
</Uintah_Include>

File: allocator_dev/src/StandAlone/inputs/MPM/MaterialData/MieGruneisenEOSMylar.xml
<?xml version='1.0' encoding='ISO-8859-1' ?>
<!-- Mylar -->
<!-- At density: 1.38 g/cm^3 -->
<!-- From: Tarver, C.M., Breithaupt, R.D., Kury, J.W. 
           Detonation waves in pentaerythritol tetranitrate. 
           J. Appl. Phys. 81(11), 1997. pp 7193-7202.-->
<Uintah_Include>
  <equation_of_state type="mie_gruneisen">
    <C_0>    2270.0  </C_0>
    <Gamma_0>   0.76 </Gamma_0>
    <S_alpha>   1.56 </S_alpha>
    <S_2>       0.0  </S_2>
    <S_3>       0.0  </S_3>
  </equation_of_state>
</Uintah_Include>
