Repository: Uintah/Uintah

Branch copied from kokkos_dev (Uintah's 2018-2021 support for the Kokkos C++ Performance Portability Library) on October 28, 2021 for development of exascale machines backends

File: cibc/src/Packages/Uintah/StandAlone/inputs/MPM/MaterialData/DefaultHypoEOS.xml
<?xml version='1.0' encoding='ISO-8859-1' ?>
<!-- All Materials -->
<Uintah_Include>
  <equation_of_state type="default_hypo">
  </equation_of_state>
</Uintah_Include>

File: cibc/src/Packages/Uintah/StandAlone/inputs/MPM/MaterialData/IsotropicElasticOFHCCopper.xml
<?xml version='1.0' encoding='ISO-8859-1' ?>
<Uintah_Include>
  <shear_modulus>46.0e9</shear_modulus>
  <bulk_modulus>129.0e9</bulk_modulus>
</Uintah_Include>

File: cibc/src/Packages/Uintah/StandAlone/inputs/MPM/MaterialData/JCPlastic4340St.xml
<?xml version='1.0' encoding='ISO-8859-1' ?>
<!-- 4340 Steel -->
<Uintah_Include>
  <plasticity_model type="johnson_cook">
    <A>792.0e6</A>
    <B>510.0e6</B>
    <C>0.014</C>
    <n>0.26</n>
    <m>1.03</m>
    <T_r>298.0</T_r>
    <T_m>1793.0</T_m>
    <epdot_0>1.0</epdot_0>
  </plasticity_model>
</Uintah_Include>

File: cibc/src/Packages/Uintah/StandAlone/inputs/MPM/MaterialData/MTSShear6061T6Al.xml
<?xml version='1.0' encoding='ISO-8859-1' ?>
<!-- 6061T6 Aluminum Alloy (0.8%-1.2% Mg)  -->
<Uintah_Include>
  <shear_modulus_model type="mts_shear">
    <mu_0>28.0e9</mu_0>
    <D>4.50e9</D>
    <T_0>294</T_0>
  </shear_modulus_model>
</Uintah_Include>

File: cibc/src/Packages/Uintah/StandAlone/inputs/MPM/MaterialData/MatConstAerMet100Steel.xml
<?xml version='1.0' encoding='ISO-8859-1' ?>
<!-- AerMet 100 Steel -->
<Uintah_Include>
  <density>7940.0</density>
  <toughness>126.e6</toughness>
  <thermal_conductivity>24.8</thermal_conductivity>
  <specific_heat>477</specific_heat>
  <room_temp>294.0</room_temp>
  <melt_temp>1500.0</melt_temp>
</Uintah_Include>

File: cibc/src/Packages/Uintah/StandAlone/inputs/MPM/MaterialData/MatConstETPCu.xml
<?xml version='1.0' encoding='ISO-8859-1' ?>

<!-- ETP Copper -->

<Uintah_Include>
  <density>8930.0</density>
  <toughness>10.e6</toughness>
  <thermal_conductivity>386.0</thermal_conductivity>
  <specific_heat>383</specific_heat>
  <room_temp>294.0</room_temp>
  <melt_temp>1356.0</melt_temp>
</Uintah_Include>

File: cibc/src/Packages/Uintah/StandAlone/inputs/MPM/MaterialData/MaterialConstS7ToolSteel.xml
<?xml version='1.0' encoding='ISO-8859-1' ?>
<Uintah_Include>
  <density>7750.0</density>
  <toughness>10.e6</toughness>
  <thermal_conductivity>38.0</thermal_conductivity>
  <specific_heat>477</specific_heat>
  <room_temp>294.0</room_temp>
  <melt_temp>1793.0</melt_temp>
</Uintah_Include>

File: cibc/src/Packages/Uintah/StandAlone/inputs/MPM/MaterialData/SCGTm4340St.xml
<?xml version='1.0' encoding='ISO-8859-1' ?>
<!-- 4340 Steel -->
<Uintah_Include>
  <melting_temp_model type="scg_Tm">
    <T_m0> 2310.0 </T_m0> 
    <Gamma_0> 3.0 </Gamma_0>
    <a> 1.67 </a>
  </melting_temp_model>
</Uintah_Include>

File: cibc/src/Packages/Uintah/StandAlone/inputs/MPM/MaterialData/SCG_W.xml
<?xml version='1.0' encoding='ISO-8859-1' ?>
<!-- Tungsten -->
<Uintah_Include>
  <plasticity_model type="steinberg_cochran_guinan">
    <mu_0> 160.0e9 </mu_0> 
    <sigma_0> 2.2e9 </sigma_0>
    <Y_max> 4.0e9 </Y_max>
    <beta> 7.7 </beta>
    <n> 0.13 </n>
    <A> 9.4e-12 </A>
    <B> 0.14e-3 </B>
    <T_m0> 4520.0 </T_m0> 
    <Gamma_0> 1.67 </Gamma_0>
    <a> 1.3 </a>
    <epsilon_p0> 0.0 </epsilon_p0>
  </plasticity_model>
</Uintah_Include>
