Repository: Uintah/Uintah

Branch copied from kokkos_dev (Uintah's 2018-2021 support for the Kokkos C++ Performance Portability Library) on October 28, 2021 for development of exascale machines backends

File: kokkos_dev/Responsive_Boundary_Branch/src/StandAlone/inputs/MPM/MaterialData/MieGruneisenEOSPMMA.xml
<?xml version='1.0' encoding='ISO-8859-1' ?>
<!-- PMMA, Poly(methyl methacrylate) -->
<!-- At density: 1.182 g/cm^3 -->
<!-- From: Tarver, C.M., Breithaupt, R.D., Kury, J.W. 
           Detonation waves in pentaerythritol tetranitrate. 
           J. Appl. Phys. 81(11), 1997. pp 7193-7202.-->
<Uintah_Include>
  <equation_of_state type="mie_gruneisen">
    <C_0>    2180.0   </C_0>
    <Gamma_0>   0.85  </Gamma_0>
    <S_alpha>   2.088 </S_alpha>
    <S_2>      -1.124 </S_2>
    <S_3>       0.0   </S_3>
  </equation_of_state>
</Uintah_Include>
