Repository: Uintah/Uintah

Branch copied from kokkos_dev (Uintah's 2018-2021 support for the Kokkos C++ Performance Portability Library) on October 28, 2021 for development of exascale machines backends

File: kokkos_dev/gpu_dev/src/StandAlone/inputs/MPM/MaterialData/JohnsonCookPlasticHzBSteel.xml
<?xml version='1.0' encoding='ISO-8859-1' ?>
<!-- 4340 Steel -->
<Uintah_Include>
  <plasticity_model type="johnson_cook">
    <A>1.5e9</A>
    <B>0.569e9</B>
    <C>0.003</C>
    <n>0.22</n>
    <m>1.17</m>
  </plasticity_model>
</Uintah_Include>

File: kokkos_dev/gpu_dev/src/StandAlone/inputs/MPM/MaterialData/SCGMaterials/SCG_Cadmium.xml
<?xml version='1.0' encoding='ISO-8859-1' ?>
<!-- Cadmium -->
<!-- 
    From: 
          Steinberg, D.J. Equation of State and Strength Properties of Selected Materials.
           UCRL-MA-106439: Change 1, Feb. 1996.
-->
<Uintah_Include>

    <density>      8639.0 </density>       <!-- kg/m^3 -->
    <thermal_conductivity> 96.6 </thermal_conductivity>  <!-- W/mK -->
    <specific_heat> 231.0 </specific_heat> <!-- J/kgK -->
    <room_temp>     298.0 </room_temp>     <!-- K -->
    <melt_temp>     770.0 </melt_temp>     <!-- K -->

    <!-- Constitutive Model -->
    <constitutive_model type="elastic_plastic">
      <!-- Plasticity Model -->
      <plasticity_model type="steinberg_cochran_guinan">
        <mu_0>   24.0e9   </mu_0>     <!-- Pa -->
        <sigma_0> 0.04e9  </sigma_0>  <!-- Pa -->
        <Y_max>   0.60e9  </Y_max>    <!-- Pa -->
        <beta>     40     </beta>
        <n>       0.75    </n>
        <A>       8.75    </A>        <!-- Pa^-1 -->
        <B>      14.6e-4  </B>        <!-- K^-1 -->
        <T_m0>  770.0     </T_m0>     <!-- K -->
        <Gamma_0> 2.50    </Gamma_0>
        <a>       1.95    </a>
        <epsilon_p0> 0.0  </epsilon_p0>
      </plasticity_model>


      <!-- Shear Modulus Model -->
      <shear_modulus_model type="scg_shear">
        <mu_0> 24.0e9   </mu_0>       <!-- Pa -->
        <A>     8.75    </A>          <!-- Pa^-1 -->
        <B>    14.6e-4  </B>          <!-- K^-1 -->
      </shear_modulus_model>

      <!-- Melting Temperature Model -->
      <melting_temp_model type="scg_Tm">
        <T_m0>  770.0  </T_m0>        <!-- K -->
        <Gamma_0> 2.50 </Gamma_0> 
        <a>       1.95 </a>
      </melting_temp_model>

      <!-- Equation of State -->
      <equation_of_state type="mie_gruneisen">
        <C_0>    2480.0  </C_0>      <!-- m/s -->
        <Gamma_0>   2.50 </Gamma_0>   
        <S_alpha>   1.64 </S_alpha>   
        <S_2>       0.0  </S_2>       
        <S_3>       0.0  </S_3>       
        <!-- <b>         0.55 </b> -->
      </equation_of_state>

      <initial_material_temperature>  298.0 </initial_material_temperature> <!-- K -->
    </constitutive_model>
</Uintah_Include>

File: kokkos_dev/gpu_dev/src/StandAlone/inputs/MPM/MaterialData/SCGMaterials/SCG_Gold.xml
<?xml version='1.0' encoding='ISO-8859-1' ?>
<!-- SCG Gold -->
<!-- 
    From: 
          Steinberg, D.J. Equation of State and Strength Properties of Selected Materials.
           UCRL-MA-106439: Change 1, Feb. 1996.
-->
<Uintah_Include>

    <density>     19300.0 </density>       <!-- kg/m^3 -->
    <thermal_conductivity> 318.0 </thermal_conductivity>  <!-- W/mK -->
    <specific_heat> 128.0 </specific_heat> <!-- J/kgK -->
    <room_temp>     298.0 </room_temp>     <!-- K -->
    <melt_temp>    1970.0 </melt_temp>     <!-- K -->

    <!-- Constitutive Model -->
    <constitutive_model type="elastic_plastic">
      <!-- Plasticity Model -->
      <plasticity_model type="steinberg_cochran_guinan">
        <mu_0>   28.0e9   </mu_0>     <!-- Pa -->
        <sigma_0> 0.02e9  </sigma_0>  <!-- Pa -->
        <Y_max>   0.225e9 </Y_max>    <!-- Pa -->
        <beta>     49     </beta>
        <n>       0.39     </n>
        <A>       3.75    </A>        <!-- Pa^-1 -->
        <B>       3.11e-4 </B>        <!-- K^-1 -->
        <T_m0> 1970.0     </T_m0>     <!-- K -->
        <Gamma_0> 2.99    </Gamma_0>
        <a>       2.4     </a>
        <epsilon_p0> 0.0  </epsilon_p0>
      </plasticity_model>


      <!-- Shear Modulus Model -->
      <shear_modulus_model type="scg_shear">
        <mu_0> 28.0e9   </mu_0>       <!-- Pa -->
        <A>     3.75    </A>          <!-- Pa^-1 -->
        <B>     3.11e-4 </B>          <!-- K^-1 -->
      </shear_modulus_model>

      <!-- Melting Temperature Model -->
      <melting_temp_model type="scg_Tm">
        <T_m0> 1970.0  </T_m0>        <!-- K -->
        <Gamma_0> 2.99 </Gamma_0> 
        <a>       2.4  </a>
      </melting_temp_model>

      <!-- Equation of State -->
      <equation_of_state type="mie_gruneisen">
        <C_0>    3080.0  </C_0>      <!-- m/s -->
        <Gamma_0>   2.99 </Gamma_0>   
        <S_alpha>   1.56 </S_alpha>   
        <S_2>       0.0  </S_2>       
        <S_3>       0.0  </S_3>       
        <!-- <b>         0.59 </b> -->
      </equation_of_state>

      <initial_material_temperature>  298.0 </initial_material_temperature> <!-- K -->
    </constitutive_model>
</Uintah_Include>

File: kokkos_dev/gpu_dev/src/StandAlone/inputs/MPM/MaterialData/SCGMaterials/SCG_Hafnium.xml
<?xml version='1.0' encoding='ISO-8859-1' ?>
<!-- SCG Hafnium -->
<!-- 
    From: 
          Steinberg, D.J. Equation of State and Strength Properties of Selected Materials.
           UCRL-MA-106439: Change 1, Feb. 1996.
-->
<Uintah_Include>

    <density>     13300.0 </density>       <!-- kg/m^3 -->
    <thermal_conductivity> 23.0 </thermal_conductivity>  <!-- W/mK -->
    <specific_heat> 144.0 </specific_heat> <!-- J/kgK -->
    <room_temp>     298.0 </room_temp>     <!-- K -->
    <melt_temp>    2815.0 </melt_temp>     <!-- K -->

    <!-- Constitutive Model -->
    <constitutive_model type="elastic_plastic">
      <!-- Plasticity Model -->
      <plasticity_model type="steinberg_cochran_guinan">
        <mu_0>   55.8e9   </mu_0>     <!-- Pa -->
        <sigma_0> 0.9e9   </sigma_0>  <!-- Pa -->
        <Y_max>   1.45e9  </Y_max>    <!-- Pa -->
        <beta>    210     </beta>
        <n>       0.1     </n>
        <A>       1.06    </A>        <!-- Pa^-1 -->
        <B>       3.60e-4 </B>        <!-- K^-1 -->
        <T_m0> 2815.0     </T_m0>     <!-- K -->
        <Gamma_0> 1.09    </Gamma_0>
        <a>       0.94    </a>
        <epsilon_p0> 0.0  </epsilon_p0>
      </plasticity_model>


      <!-- Shear Modulus Model -->
      <shear_modulus_model type="scg_shear">
        <mu_0> 55.8e9   </mu_0>       <!-- Pa -->
        <A>     1.06    </A>          <!-- Pa^-1 -->
        <B>     3.60e-4 </B>          <!-- K^-1 -->
      </shear_modulus_model>

      <!-- Melting Temperature Model -->
      <melting_temp_model type="scg_Tm">
        <T_m0> 2815.0  </T_m0>        <!-- K -->
        <Gamma_0> 1.09 </Gamma_0> 
        <a>       0.94 </a>
      </melting_temp_model>

      <!-- Equation of State -->
      <equation_of_state type="mie_gruneisen">
        <C_0>    2980.0   </C_0>      <!-- m/s -->
        <Gamma_0>   1.09  </Gamma_0>   
        <S_alpha>   1.448 </S_alpha>   
        <S_2>      -3.852 </S_2>       
        <S_3>       7.0   </S_3>       
        <!-- <b>         0.15 </b> -->
      </equation_of_state>

      <initial_material_temperature>  298.0 </initial_material_temperature> <!-- K -->
    </constitutive_model>
</Uintah_Include>

File: kokkos_dev/gpu_dev/src/StandAlone/inputs/MPM/MaterialData/SCGMaterials/SCG_LithiumFluoride.xml
<?xml version='1.0' encoding='ISO-8859-1' ?>
<!-- SCG Lithium Fluoride Single Crystal 100 face -->
<!-- 
    From: 
          Steinberg, D.J. Equation of State and Strength Properties of Selected Materials.
           UCRL-MA-106439: Change 1, Feb. 1996.
-->
<Uintah_Include>

    <density>      2638.0 </density>       <!-- kg/m^3 -->
    <thermal_conductivity> 14.2 </thermal_conductivity>  <!-- W/mK -->
    <specific_heat> 156.0 </specific_heat> <!-- J/kgK -->
    <room_temp>     298.0 </room_temp>     <!-- K -->
    <melt_temp>    1480.0 </melt_temp>     <!-- K -->

    <!-- Constitutive Model -->
    <constitutive_model type="elastic_plastic">
      <!-- Plasticity Model -->
      <plasticity_model type="steinberg_cochran_guinan">
        <mu_0>   49.0e9   </mu_0>     <!-- Pa -->
        <sigma_0> 0.36e9  </sigma_0>  <!-- Pa -->
        <Y_max>   0.36e9  </Y_max>    <!-- Pa -->
        <beta>     0     </beta>
        <n>       0.0     </n>
        <A>       5.00    </A>        <!-- Pa^-1 -->
        <B>       6.18e-4 </B>        <!-- K^-1 -->
        <T_m0> 1480.0     </T_m0>     <!-- K -->
        <Gamma_0> 1.69    </Gamma_0>
        <a>       1.4     </a>
        <epsilon_p0> 0.0  </epsilon_p0>
      </plasticity_model>


      <!-- Shear Modulus Model -->
      <shear_modulus_model type="scg_shear">
        <mu_0> 49.0e9   </mu_0>       <!-- Pa -->
        <A>     5.00    </A>          <!-- Pa^-1 -->
        <B>     6.18e-4 </B>          <!-- K^-1 -->
      </shear_modulus_model>

      <!-- Melting Temperature Model -->
      <melting_temp_model type="scg_Tm">
        <T_m0> 1480.0  </T_m0>        <!-- K -->
        <Gamma_0> 1.69 </Gamma_0> 
        <a>       1.4  </a>
      </melting_temp_model>

      <!-- Equation of State -->
      <equation_of_state type="mie_gruneisen">
        <C_0>    5150.0  </C_0>      <!-- m/s -->
        <Gamma_0>   1.69 </Gamma_0>   
        <S_alpha>   1.35 </S_alpha>   
        <S_2>       0.0  </S_2>       
        <S_3>       0.0  </S_3>       
        <!-- <b>         0.34 </b> -->
      </equation_of_state>

      <initial_material_temperature>  298.0 </initial_material_temperature> <!-- K -->
    </constitutive_model>
</Uintah_Include>

File: kokkos_dev/gpu_dev/src/StandAlone/inputs/MPM/MaterialData/SCGMaterials/SCG_Lucite.xml
<?xml version='1.0' encoding='ISO-8859-1' ?>
<!-- SCG Lucite (PMMA) -->
<!-- 
    From: 
          Steinberg, D.J. Equation of State and Strength Properties of Selected Materials.
           UCRL-MA-106439: Change 1, Feb. 1996.
-->
<Uintah_Include>

    <density>      1182.0 </density>       <!-- kg/m^3 -->
    <thermal_conductivity> 0.25 </thermal_conductivity>  <!-- W/mK -->
    <specific_heat> 146.0 </specific_heat> <!-- J/kgK -->
    <room_temp>     298.0 </room_temp>     <!-- K -->
    <melt_temp>     330.3 </melt_temp>     <!-- K -->

    <!-- Constitutive Model -->
    <constitutive_model type="elastic_plastic">
      <!-- Plasticity Model -->
      <plasticity_model type="steinberg_cochran_guinan">
        <mu_0>    2.32e9  </mu_0>     <!-- Pa -->
        <sigma_0> 0.42e9  </sigma_0>  <!-- Pa -->
        <Y_max>   0.42e9  </Y_max>    <!-- Pa -->
        <beta>    0.0     </beta>
        <n>       0.0     </n>
        <A>       0.0     </A>        <!-- Pa^-1 -->
        <B>       0.0     </B>        <!-- K^-1 -->
        <T_m0>  330.3     </T_m0>     <!-- K -->
        <Gamma_0> 0.85    </Gamma_0>
        <a>       0.0     </a>
        <epsilon_p0> 0.0  </epsilon_p0>
      </plasticity_model>


      <!-- Shear Modulus Model -->
      <shear_modulus_model type="scg_shear">
        <mu_0>  2.32e9  </mu_0>       <!-- Pa -->
        <A>     0.0     </A>          <!-- Pa^-1 -->
        <B>     0.0     </B>          <!-- K^-1 -->
      </shear_modulus_model>

      <!-- Melting Temperature Model -->
      <melting_temp_model type="scg_Tm">
        <T_m0>  330.3  </T_m0>        <!-- K -->
        <Gamma_0> 0.85 </Gamma_0> 
        <a>       0.0  </a>
      </melting_temp_model>

      <!-- Equation of State -->
      <equation_of_state type="mie_gruneisen">
        <C_0>    2180.0   </C_0>      <!-- m/s -->
        <Gamma_0>   0.85  </Gamma_0>   
        <S_alpha>   2.088 </S_alpha>   
        <S_2>      -1.124 </S_2>       
        <S_3>       0.0   </S_3>       
      </equation_of_state>

      <initial_material_temperature>  298.0 </initial_material_temperature> <!-- K -->
    </constitutive_model>
</Uintah_Include>

File: kokkos_dev/gpu_dev/src/StandAlone/inputs/MPM/MaterialData/SCGMaterials/SCG_Magnesium.xml
<?xml version='1.0' encoding='ISO-8859-1' ?>
<!-- SCG Magnesium (AZ31B-H24) -->
<!-- 
    From: 
          Steinberg, D.J. Equation of State and Strength Properties of Selected Materials.
           UCRL-MA-106439: Change 1, Feb. 1996.
-->
<Uintah_Include>

    <density>     1780.0 </density>       <!-- kg/m^3 -->
    <thermal_conductivity> 156.0 </thermal_conductivity>  <!-- W/mK -->
    <specific_heat> 999.0 </specific_heat> <!-- J/kgK -->
    <room_temp>     298.0 </room_temp>     <!-- K -->
    <melt_temp>    1150.0 </melt_temp>     <!-- K -->

    <!-- Constitutive Model -->
    <constitutive_model type="elastic_plastic">
      <!-- Plasticity Model -->
      <plasticity_model type="steinberg_cochran_guinan">
        <mu_0>   16.5e9   </mu_0>     <!-- Pa -->
        <sigma_0> 0.19e9  </sigma_0>  <!-- Pa -->
        <Y_max>   0.48e9  </Y_max>    <!-- Pa -->
        <beta>    1100    </beta>
        <n>       0.12    </n>
        <A>      10.3     </A>        <!-- Pa^-1 -->
        <B>       5.09e-4 </B>        <!-- K^-1 -->
        <T_m0> 1150.0     </T_m0>     <!-- K -->
        <Gamma_0> 1.54    </Gamma_0>
        <a>       1.2     </a>
        <epsilon_p0> 0.0  </epsilon_p0>
      </plasticity_model>


      <!-- Shear Modulus Model -->
      <shear_modulus_model type="scg_shear">
        <mu_0> 16.5e9   </mu_0>       <!-- Pa -->
        <A>    10.3     </A>          <!-- Pa^-1 -->
        <B>     5.09e-4 </B>          <!-- K^-1 -->
      </shear_modulus_model>

      <!-- Melting Temperature Model -->
      <melting_temp_model type="scg_Tm">
        <T_m0> 1150.0  </T_m0>        <!-- K -->
        <Gamma_0> 1.54 </Gamma_0> 
        <a>       1.2  </a>
      </melting_temp_model>

      <!-- Equation of State -->
      <equation_of_state type="mie_gruneisen">
        <C_0>    4520.0   </C_0>      <!-- m/s -->
        <Gamma_0>   1.54  </Gamma_0>   
        <S_alpha>   1.242 </S_alpha>   
        <S_2>       0.0   </S_2>       
        <S_3>       0.0   </S_3>       
        <!-- <b>         0.33 </b> -->
      </equation_of_state>

      <initial_material_temperature>  298.0 </initial_material_temperature> <!-- K -->
    </constitutive_model>
</Uintah_Include>

File: kokkos_dev/gpu_dev/src/StandAlone/inputs/MPM/MaterialData/SCGMaterials/SCG_Molybdenum.xml
<?xml version='1.0' encoding='ISO-8859-1' ?>
<!-- SCG Molybdenum -->
<!-- 
    From: 
          Steinberg, D.J. Equation of State and Strength Properties of Selected Materials.
           UCRL-MA-106439: Change 1, Feb. 1996.
-->
<Uintah_Include>

    <density>     10200.0 </density>       <!-- kg/m^3 -->
    <thermal_conductivity> 138.0 </thermal_conductivity>  <!-- W/mK -->
    <specific_heat> 243.0 </specific_heat> <!-- J/kgK -->
    <room_temp>     298.0 </room_temp>     <!-- K -->
    <melt_temp>    3660.0 </melt_temp>     <!-- K -->

    <!-- Constitutive Model -->
    <constitutive_model type="elastic_plastic">
      <!-- Plasticity Model -->
      <plasticity_model type="steinberg_cochran_guinan">
        <mu_0>  125.0e9   </mu_0>     <!-- Pa -->
        <sigma_0> 1.60e9  </sigma_0>  <!-- Pa -->
        <Y_max>   2.80e9  </Y_max>    <!-- Pa -->
        <beta>     20     </beta>
        <n>       0.15    </n>
        <A>       1.14    </A>        <!-- Pa^-1 -->
        <B>       1.52e-4 </B>        <!-- K^-1 -->
        <T_m0> 3660.0     </T_m0>     <!-- K -->
        <Gamma_0> 1.59    </Gamma_0>
        <a>       1.3     </a>
        <epsilon_p0> 0.0  </epsilon_p0>
      </plasticity_model>


      <!-- Shear Modulus Model -->
      <shear_modulus_model type="scg_shear">
        <mu_0> 125.0e9   </mu_0>       <!-- Pa -->
        <A>      1.14    </A>          <!-- Pa^-1 -->
        <B>      1.52e-4 </B>          <!-- K^-1 -->
      </shear_modulus_model>

      <!-- Melting Temperature Model -->
      <melting_temp_model type="scg_Tm">
        <T_m0> 3360.0  </T_m0>        <!-- K -->
        <Gamma_0> 1.59 </Gamma_0> 
        <a>       1.3  </a>
      </melting_temp_model>

      <!-- Equation of State -->
      <equation_of_state type="mie_gruneisen">
        <C_0>    5143.0   </C_0>      <!-- m/s -->
        <Gamma_0>   1.59  </Gamma_0>   
        <S_alpha>   1.255 </S_alpha>   
        <S_2>       0.0   </S_2>       
        <S_3>       0.0   </S_3>       
        <!-- <b>         0.30 </b> -->
      </equation_of_state>

      <initial_material_temperature>  298.0 </initial_material_temperature> <!-- K -->
    </constitutive_model>
</Uintah_Include>

File: kokkos_dev/gpu_dev/src/StandAlone/inputs/MPM/MaterialData/SCGMaterials/SCG_Nickel.xml
<?xml version='1.0' encoding='ISO-8859-1' ?>
<!-- SCG Nickel -->
<!-- 
    From: 
          Steinberg, D.J. Equation of State and Strength Properties of Selected Materials.
           UCRL-MA-106439: Change 1, Feb. 1996.
-->
<Uintah_Include>

    <density>      8900.0 </density>       <!-- kg/m^3 -->
    <thermal_conductivity> 90.9 </thermal_conductivity>  <!-- W/mK -->
    <specific_heat> 296.0 </specific_heat> <!-- J/kgK -->
    <room_temp>     298.0 </room_temp>     <!-- K -->
    <melt_temp>    2330.0 </melt_temp>     <!-- K -->

    <!-- Constitutive Model -->
    <constitutive_model type="elastic_plastic">
      <!-- Plasticity Model -->
      <plasticity_model type="steinberg_cochran_guinan">
        <mu_0>   85.5e9   </mu_0>     <!-- Pa -->
        <sigma_0> 0.14e9  </sigma_0>  <!-- Pa -->
        <Y_max>   1.20e9  </Y_max>    <!-- Pa -->
        <beta>     46     </beta>
        <n>       0.53   </n>
        <A>       1.63    </A>        <!-- Pa^-1 -->
        <B>       3.26e-4 </B>        <!-- K^-1 -->
        <T_m0> 2330.0     </T_m0>     <!-- K -->
        <Gamma_0> 1.93    </Gamma_0>
        <a>       1.4     </a>
        <epsilon_p0> 0.296  </epsilon_p0>
      </plasticity_model>


      <!-- Shear Modulus Model -->
      <shear_modulus_model type="scg_shear">
        <mu_0> 85.5e9   </mu_0>       <!-- Pa -->
        <A>     1.63    </A>          <!-- Pa^-1 -->
        <B>     3.26e-4 </B>          <!-- K^-1 -->
      </shear_modulus_model>

      <!-- Melting Temperature Model -->
      <melting_temp_model type="scg_Tm">
        <T_m0> 2230.0  </T_m0>        <!-- K -->
        <Gamma_0> 1.93 </Gamma_0> 
        <a>       1.4  </a>
      </melting_temp_model>

      <!-- Equation of State -->
      <equation_of_state type="mie_gruneisen">
        <C_0>    4650.0   </C_0>      <!-- m/s -->
        <Gamma_0>   1.93  </Gamma_0>   
        <S_alpha>   1.445 </S_alpha>   
        <S_2>       0.0   </S_2>       
        <S_3>       0.0   </S_3>       
        <!-- <b>         0.50 </b> -->
      </equation_of_state>

      <initial_material_temperature>  298.0 </initial_material_temperature> <!-- K -->
    </constitutive_model>
</Uintah_Include>

File: kokkos_dev/gpu_dev/src/StandAlone/inputs/MPM/MaterialData/SCGMaterials/SCG_Niobium.xml
<?xml version='1.0' encoding='ISO-8859-1' ?>
<!-- SCG Niobium -->
<!-- 
    From: 
          Steinberg, D.J. Equation of State and Strength Properties of Selected Materials.
           UCRL-MA-106439: Change 1, Feb. 1996.
-->
<Uintah_Include>

    <density>      8590.0 </density>       <!-- kg/m^3 -->
    <thermal_conductivity> 53.7 </thermal_conductivity>  <!-- W/mK -->
    <specific_heat> 257.0 </specific_heat> <!-- J/kgK -->
    <room_temp>     298.0 </room_temp>     <!-- K -->
    <melt_temp>    3530.0 </melt_temp>     <!-- K -->

    <!-- Constitutive Model -->
    <constitutive_model type="elastic_plastic">
      <!-- Plasticity Model -->
      <plasticity_model type="steinberg_cochran_guinan">
        <mu_0>   37.7e9   </mu_0>     <!-- Pa -->
        <sigma_0> 0.30e9  </sigma_0>  <!-- Pa -->
        <Y_max>   1.30e9  </Y_max>    <!-- Pa -->
        <beta>     20     </beta>
        <n>       0.05    </n>
        <A>       1.22    </A>        <!-- Pa^-1 -->
        <B>       0.0     </B>        <!-- K^-1 -->
        <T_m0> 3530.0     </T_m0>     <!-- K -->
        <Gamma_0> 1.66    </Gamma_0>
        <a>       1.3     </a>
        <epsilon_p0> 0.0  </epsilon_p0>
      </plasticity_model>


      <!-- Shear Modulus Model -->
      <shear_modulus_model type="scg_shear">
        <mu_0> 37.7e9   </mu_0>       <!-- Pa -->
        <A>     1.22    </A>          <!-- Pa^-1 -->
        <B>     0.0     </B>          <!-- K^-1 -->
      </shear_modulus_model>

      <!-- Melting Temperature Model -->
      <melting_temp_model type="scg_Tm">
        <T_m0> 3530.0  </T_m0>        <!-- K -->
        <Gamma_0> 1.66 </Gamma_0> 
        <a>       1.3  </a>
      </melting_temp_model>

      <!-- Equation of State -->
      <equation_of_state type="mie_gruneisen">
        <C_0>    4440.0   </C_0>      <!-- m/s -->
        <Gamma_0>   1.66  </Gamma_0>   
        <S_alpha>   1.207 </S_alpha>   
        <S_2>       0.0   </S_2>       
        <S_3>       0.0   </S_3>       
        <!-- <b>         0.34 </b> -->
      </equation_of_state>

      <initial_material_temperature>  298.0 </initial_material_temperature> <!-- K -->
    </constitutive_model>
</Uintah_Include>

File: kokkos_dev/gpu_dev/src/StandAlone/inputs/MPM/MaterialData/SCGMaterials/SCG_Tantalum.xml
<?xml version='1.0' encoding='ISO-8859-1' ?>
<!-- SCG Tantalum -->
<!-- 
    From: 
          Steinberg, D.J. Equation of State and Strength Properties of Selected Materials.
           UCRL-MA-106439: Change 1, Feb. 1996.
-->
<Uintah_Include>

    <density>     16690.0 </density>       <!-- kg/m^3 -->
    <thermal_conductivity> 57.5 </thermal_conductivity>  <!-- W/mK -->
    <specific_heat> 135.0 </specific_heat> <!-- J/kgK -->
    <room_temp>     298.0 </room_temp>     <!-- K -->
    <melt_temp>    4340.0 </melt_temp>     <!-- K -->

    <!-- Constitutive Model -->
    <constitutive_model type="elastic_plastic">
      <!-- Plasticity Model -->
      <plasticity_model type="steinberg_cochran_guinan">
        <mu_0>   69.0e9   </mu_0>     <!-- Pa -->
        <sigma_0> 0.77e9  </sigma_0>  <!-- Pa -->
        <Y_max>   1.10e9  </Y_max>    <!-- Pa -->
        <beta>     22     </beta>
        <n>       0.283   </n>
        <A>       1.45    </A>        <!-- Pa^-1 -->
        <B>       1.30e-4 </B>        <!-- K^-1 -->
        <T_m0> 4340.0     </T_m0>     <!-- K -->
        <Gamma_0> 1.67    </Gamma_0>
        <a>       1.3     </a>
        <epsilon_p0> 0.0  </epsilon_p0>
      </plasticity_model>


      <!-- Shear Modulus Model -->
      <shear_modulus_model type="scg_shear">
        <mu_0> 69.0e9   </mu_0>       <!-- Pa -->
        <A>     1.45    </A>          <!-- Pa^-1 -->
        <B>     1.30e-4 </B>          <!-- K^-1 -->
      </shear_modulus_model>

      <!-- Melting Temperature Model -->
      <melting_temp_model type="scg_Tm">
        <T_m0> 4340.0  </T_m0>        <!-- K -->
        <Gamma_0> 1.67 </Gamma_0> 
        <a>       1.3  </a>
      </melting_temp_model>

      <!-- Equation of State -->
      <equation_of_state type="mie_gruneisen">
        <C_0>    3410.0  </C_0>      <!-- m/s -->
        <Gamma_0>   1.67 </Gamma_0>   
        <S_alpha>   1.20 </S_alpha>   
        <S_2>       0.0  </S_2>       
        <S_3>       0.0  </S_3>       
        <!-- <b>         0.42 </b> -->
      </equation_of_state>

      <initial_material_temperature>  298.0 </initial_material_temperature> <!-- K -->
    </constitutive_model>
</Uintah_Include>

File: kokkos_dev/gpu_dev/src/StandAlone/inputs/MPM/MaterialData/SCGMaterials/SCG_TungstenCarbide.xml
<?xml version='1.0' encoding='ISO-8859-1' ?>
<!-- SCG Tungsten Carbide -->
<!-- 
    From: 
          Steinberg, D.J. Equation of State and Strength Properties of Selected Materials.
           UCRL-MA-106439: Change 1, Feb. 1996.
-->
<Uintah_Include>

    <density>     14900.0 </density>       <!-- kg/m^3 -->
    <thermal_conductivity> 84.02 </thermal_conductivity>  <!-- W/mK -->
    <specific_heat> 160.0 </specific_heat> <!-- J/kgK -->
    <room_temp>     298.0 </room_temp>     <!-- K -->
    <melt_temp>    3900.0 </melt_temp>     <!-- K -->

    <!-- Constitutive Model -->
    <constitutive_model type="elastic_plastic">
      <!-- Plasticity Model -->
      <plasticity_model type="steinberg_cochran_guinan">
        <mu_0>  254.0e9   </mu_0>     <!-- Pa -->
        <sigma_0> 5.1e9   </sigma_0>  <!-- Pa -->
        <Y_max>   5.1e9   </Y_max>    <!-- Pa -->
        <beta>    0.0     </beta>
        <n>       0.0     </n>
        <A>       0.0     </A>        <!-- Pa^-1 -->
        <B>       0.0     </B>        <!-- K^-1 -->
        <T_m0> 3900.0     </T_m0>     <!-- K -->
        <Gamma_0> 1.50    </Gamma_0>
        <a>       1.2     </a>
        <epsilon_p0> 0.0  </epsilon_p0>
      </plasticity_model>


      <!-- Shear Modulus Model -->
      <shear_modulus_model type="scg_shear">
        <mu_0> 254.0e9   </mu_0>       <!-- Pa -->
        <A>      0.0     </A>          <!-- Pa^-1 -->
        <B>      0.0     </B>          <!-- K^-1 -->
      </shear_modulus_model>

      <!-- Melting Temperature Model -->
      <melting_temp_model type="scg_Tm">
        <T_m0> 3900.0  </T_m0>        <!-- K -->
        <Gamma_0> 1.50 </Gamma_0> 
        <a>       1.2  </a>
      </melting_temp_model>

      <!-- Equation of State -->
      <equation_of_state type="mie_gruneisen">
        <C_0>    5190.0  </C_0>      <!-- m/s -->
        <Gamma_0>   1.50 </Gamma_0>   
        <S_alpha>   1.16 </S_alpha>   
        <S_2>       0.0  </S_2>       
        <S_3>       0.0  </S_3>       
        <!-- <b>         0.0 </b> -->
      </equation_of_state>

      <initial_material_temperature>  298.0 </initial_material_temperature> <!-- K -->
    </constitutive_model>
</Uintah_Include>

File: kokkos_dev/gpu_dev/src/StandAlone/inputs/MPM/MaterialData/SCGMaterials/SCG_TungstenNickel3.5Iron1.5.xml
<?xml version='1.0' encoding='ISO-8859-1' ?>
<!-- SCG Tungsten with 3.5% Nickel and 1.5% Iron -->
<!-- 
    From: 
          Steinberg, D.J. Equation of State and Strength Properties of Selected Materials.
           UCRL-MA-106439: Change 1, Feb. 1996.
-->
<Uintah_Include>

    <density>     18167.0 </density>       <!-- kg/m^3 -->
    <thermal_conductivity> 173.0 </thermal_conductivity>  <!-- W/mK -->
    <specific_heat> 143.0 </specific_heat> <!-- J/kgK -->
    <room_temp>     298.0 </room_temp>     <!-- K -->
    <melt_temp>    2263.0 </melt_temp>     <!-- K -->

    <!-- Constitutive Model -->
    <constitutive_model type="elastic_plastic">
      <!-- Plasticity Model -->
      <plasticity_model type="steinberg_cochran_guinan">
        <mu_0>  145.0e9   </mu_0>     <!-- Pa -->
        <sigma_0> 1.87e9  </sigma_0>  <!-- Pa -->
        <Y_max>   4.0e9   </Y_max>    <!-- Pa -->
        <beta>    7.7     </beta>
        <n>       0.13    </n>
        <A>       1.03    </A>        <!-- Pa^-1 -->
        <B>       1.52e-4 </B>        <!-- K^-1 -->
        <T_m0> 2263.0     </T_m0>     <!-- K -->
        <Gamma_0> 1.67    </Gamma_0>
        <a>       1.3     </a>
        <epsilon_p0> 0.0  </epsilon_p0>
      </plasticity_model>


      <!-- Shear Modulus Model -->
      <shear_modulus_model type="scg_shear">
        <mu_0> 145.0e9   </mu_0>       <!-- Pa -->
        <A>      1.03    </A>          <!-- Pa^-1 -->
        <B>      1.52e-4 </B>          <!-- K^-1 -->
      </shear_modulus_model>

      <!-- Melting Temperature Model -->
      <melting_temp_model type="scg_Tm">
        <T_m0> 2263.0  </T_m0>        <!-- K -->
        <Gamma_0> 1.67 </Gamma_0> 
        <a>       1.3  </a>
      </melting_temp_model>

      <!-- Equation of State -->
      <equation_of_state type="mie_gruneisen">
        <C_0>    4030.0  </C_0>      <!-- m/s -->
        <Gamma_0>   1.67 </Gamma_0>   
        <S_alpha>   1.237 </S_alpha>   
        <S_2>       0.0  </S_2>       
        <S_3>       0.0  </S_3>       
        <!-- <b>         0.38 </b> -->
      </equation_of_state>

      <initial_material_temperature>  298.0 </initial_material_temperature> <!-- K -->
    </constitutive_model>
</Uintah_Include>

File: kokkos_dev/gpu_dev/src/StandAlone/inputs/MPM/MaterialData/SCGMaterials/SCG_UraniumNiobium7.5Zirconium2.5.xml
<?xml version='1.0' encoding='ISO-8859-1' ?>
<!-- SCG Uranium with 7.5% Niobium (Nb) and Zirconium (Zr)-->
<!-- 
    From: 
          Steinberg, D.J. Equation of State and Strength Properties of Selected Materials.
           UCRL-MA-106439: Change 1, Feb. 1996.
-->
<Uintah_Include>

    <density>     16450.0 </density>       <!-- kg/m^3 -->
    <thermal_conductivity> 27.5 </thermal_conductivity>  <!-- W/mK -->
    <specific_heat> 113.0 </specific_heat> <!-- J/kgK -->
    <room_temp>     298.0 </room_temp>     <!-- K -->
    <melt_temp>    1420.0 </melt_temp>     <!-- K -->

    <!-- Constitutive Model -->
    <constitutive_model type="elastic_plastic">
      <!-- Plasticity Model -->
      <plasticity_model type="steinberg_cochran_guinan">
        <mu_0>   23.3e9   </mu_0>     <!-- Pa -->
        <sigma_0> 1.60e9  </sigma_0>  <!-- Pa -->
        <Y_max>   1.60e9  </Y_max>    <!-- Pa -->
        <beta>    0       </beta>
        <n>       0.0     </n>
        <A>       3.65    </A>        <!-- Pa^-1 -->
        <B>       2.58e-4 </B>        <!-- K^-1 -->
        <T_m0> 1420.0     </T_m0>     <!-- K -->
        <Gamma_0> 1.90    </Gamma_0>
        <a>       1.4     </a>
        <epsilon_p0> 0.0  </epsilon_p0>
      </plasticity_model>


      <!-- Shear Modulus Model -->
      <shear_modulus_model type="scg_shear">
        <mu_0> 23.3e9   </mu_0>       <!-- Pa -->
        <A>     3.65    </A>          <!-- Pa^-1 -->
        <B>     2.58e-4 </B>          <!-- K^-1 -->
      </shear_modulus_model>

      <!-- Melting Temperature Model -->
      <melting_temp_model type="scg_Tm">
        <T_m0> 1420.0  </T_m0>        <!-- K -->
        <Gamma_0> 1.90 </Gamma_0> 
        <a>       1.4  </a>
      </melting_temp_model>

      <!-- Equation of State -->
      <equation_of_state type="mie_gruneisen">
        <C_0>    2570.0  </C_0>      <!-- m/s -->
        <Gamma_0>   1.90 </Gamma_0>   
        <S_alpha>   1.50 </S_alpha>   
        <S_2>       0.0  </S_2>       
        <S_3>       0.0  </S_3>       
        <!-- <b>         0.45 </b> -->
      </equation_of_state>

      <initial_material_temperature>  298.0 </initial_material_temperature> <!-- K -->
    </constitutive_model>
</Uintah_Include>

File: kokkos_dev/gpu_dev/src/StandAlone/inputs/MPM/MaterialData/SCGMaterials/SCG_Vanadium.xml
<?xml version='1.0' encoding='ISO-8859-1' ?>
<!-- SCG Vanadium -->
<!-- 
    From: 
          Steinberg, D.J. Equation of State and Strength Properties of Selected Materials.
           UCRL-MA-106439: Change 1, Feb. 1996.
-->
<Uintah_Include>

    <density>      6100.0 </density>       <!-- kg/m^3 -->
    <thermal_conductivity> 30.7 </thermal_conductivity>  <!-- W/mK -->
    <specific_heat> 464.0 </specific_heat> <!-- J/kgK -->
    <room_temp>     298.0 </room_temp>     <!-- K -->
    <melt_temp>    2640.0 </melt_temp>     <!-- K -->

    <!-- Constitutive Model -->
    <constitutive_model type="elastic_plastic">
      <!-- Plasticity Model -->
      <plasticity_model type="steinberg_cochran_guinan">
        <mu_0>   48.1e9   </mu_0>     <!-- Pa -->
        <sigma_0> 0.60e9  </sigma_0>  <!-- Pa -->
        <Y_max>   1.23e9  </Y_max>    <!-- Pa -->
        <beta>     10     </beta>
        <n>       0.10    </n>
        <A>       1.02    </A>        <!-- Pa^-1 -->
        <B>       2.06e-4 </B>        <!-- K^-1 -->
        <T_m0> 2640.0     </T_m0>     <!-- K -->
        <Gamma_0> 1.40    </Gamma_0>
        <a>       1.2     </a>
        <epsilon_p0> 0.0  </epsilon_p0>
      </plasticity_model>


      <!-- Shear Modulus Model -->
      <shear_modulus_model type="scg_shear">
        <mu_0> 48.1e9   </mu_0>       <!-- Pa -->
        <A>     1.02    </A>          <!-- Pa^-1 -->
        <B>     2.06e-4 </B>          <!-- K^-1 -->
      </shear_modulus_model>

      <!-- Melting Temperature Model -->
      <melting_temp_model type="scg_Tm">
        <T_m0> 2640.0  </T_m0>        <!-- K -->
        <Gamma_0> 1.40 </Gamma_0> 
        <a>       1.2  </a>
      </melting_temp_model>

      <!-- Equation of State -->
      <equation_of_state type="mie_gruneisen">
        <C_0>    5077.0   </C_0>      <!-- m/s -->
        <Gamma_0>   1.40  </Gamma_0>   
        <S_alpha>   1.201 </S_alpha>   
        <S_2>       0.0   </S_2>       
        <S_3>       0.0   </S_3>       
        <!-- <b>         0.22 </b> -->
      </equation_of_state>

      <initial_material_temperature>  298.0 </initial_material_temperature> <!-- K -->
    </constitutive_model>
</Uintah_Include>

File: kokkos_dev/gpu_dev/src/StandAlone/inputs/MPM/MaterialData/SCGMaterials/SCG_Zinc.xml
<?xml version='1.0' encoding='ISO-8859-1' ?>
<!-- SCG Zinc -->
<!-- 
    From: 
          Steinberg, D.J. Equation of State and Strength Properties of Selected Materials.
           UCRL-MA-106439: Change 1, Feb. 1996.
-->
<Uintah_Include>

    <density>      7139.0 </density>       <!-- kg/m^3 -->
    <thermal_conductivity> 116.0 </thermal_conductivity>  <!-- W/mK -->
    <specific_heat> 389.0 </specific_heat> <!-- J/kgK -->
    <room_temp>     298.0 </room_temp>     <!-- K -->
    <melt_temp>     900.0 </melt_temp>     <!-- K -->

    <!-- Constitutive Model -->
    <constitutive_model type="elastic_plastic">
      <!-- Plasticity Model -->
      <plasticity_model type="steinberg_cochran_guinan">
        <mu_0>   39.5e9   </mu_0>     <!-- Pa -->
        <sigma_0> 0.15e9  </sigma_0>  <!-- Pa -->
        <Y_max>   0.92e9  </Y_max>    <!-- Pa -->
        <beta>    100     </beta>
        <n>       0.2     </n>
        <A>       5.95    </A>        <!-- Pa^-1 -->
        <B>       7.60e-4 </B>        <!-- K^-1 -->
        <T_m0>  900.0     </T_m0>     <!-- K -->
        <Gamma_0> 2.24    </Gamma_0>
        <a>       1.7     </a>
        <epsilon_p0> 0.0  </epsilon_p0>
      </plasticity_model>


      <!-- Shear Modulus Model -->
      <shear_modulus_model type="scg_shear">
        <mu_0> 39.5e9   </mu_0>       <!-- Pa -->
        <A>     5.95    </A>          <!-- Pa^-1 -->
        <B>     7.60e-4 </B>          <!-- K^-1 -->
      </shear_modulus_model>

      <!-- Melting Temperature Model -->
      <melting_temp_model type="scg_Tm">
        <T_m0>  900.0  </T_m0>        <!-- K -->
        <Gamma_0> 2.24 </Gamma_0> 
        <a>       1.7  </a>
      </melting_temp_model>

      <!-- Equation of State -->
      <equation_of_state type="mie_gruneisen">
        <C_0>    3030.0  </C_0>      <!-- m/s -->
        <Gamma_0>   2.24 </Gamma_0>   
        <S_alpha>   1.55 </S_alpha>   
        <S_2>       0.0  </S_2>       
        <S_3>       0.0  </S_3>       
        <!-- <b>         0.52 </b> -->
      </equation_of_state>

      <initial_material_temperature>  298.0 </initial_material_temperature> <!-- K -->
    </constitutive_model>
</Uintah_Include>
