Repository: Uintah/Uintah

Branch copied from kokkos_dev (Uintah's 2018-2021 support for the Kokkos C++ Performance Portability Library) on October 28, 2021 for development of exascale machines backends

File: kokkos_dev/uintah-impAMR-residual/StandAlone/inputs/MPM/MaterialData/SCG_6061T6_Al.xml
<?xml version='1.0' encoding='ISO-8859-1' ?>
<!-- 6061-T6 Aluminum -->
<Uintah_Include>
  <plasticity_model type="steinberg_cochran_guinan">
    <mu_0> 27.6e9 </mu_0> 
    <sigma_0> 0.29e9 </sigma_0>
    <Y_max> 0.68e9 </Y_max>
    <beta> 125 </beta>
    <n> 0.10 </n>
    <A> 65.0e-12 </A>
    <B> 0.62e-3 </B>
    <T_m0> 1220.0 </T_m0> 
    <Gamma_0> 1.97 </Gamma_0>
    <a> 1.5 </a>
    <epsilon_p0> 0.0 </epsilon_p0>
  </plasticity_model>
</Uintah_Include>
