Repository: Uintah/Uintah

Branch copied from kokkos_dev (Uintah's 2018-2021 support for the Kokkos C++ Performance Portability Library) on October 28, 2021 for development of exascale machines backends

File: kokkos_dev/v1_10_0/src/Packages/Uintah/StandAlone/inputs/MPM/MaterialData/MTSPlasticAnnCopper.xml
<?xml version='1.0' encoding='ISO-8859-1' ?>
<!-- Annealed Copper -->
<Uintah_Include>
  <plasticity_model type="mts_model">
    <s_a>40.0e6</s_a>
    <koverbcubed>0.823e6</koverbcubed>
    <edot0>1.0e7</edot0>
    <g0>1.6</g0>
    <q>1.0</q>
    <p>0.666667</p>
    <alpha>2</alpha>
    <edot_s0>1.0e7</edot_s0>
    <A>0.2625</A>
    <s_s0>770.0e6</s_s0>
    <a0>2390.0e6</a0>
    <a1>12.0e6</a1>
    <a2>1.696e6</a2>
    <b1>45.78e9</b1>
    <b2>3.0e9</b2>
    <b3>180</b3>
    <mu_0>47.7e9</mu_0>
  </plasticity_model>
</Uintah_Include>

File: kokkos_dev/v1_10_0/src/Packages/Uintah/StandAlone/inputs/MPM/MaterialData/MTSPlasticHHCopper.xml
<?xml version='1.0' encoding='ISO-8859-1' ?>
<!-- Half Hard Copper -->
<Uintah_Include>
  <plasticity_model type="mts_model">
    <s_a>40.0e6</s_a>
    <koverbcubed>0.823e6</koverbcubed>
    <edot0>1.0e7</edot0>
    <g0>0.6</g0>
    <q>1.0</q>
    <p>0.666667</p>
    <alpha>2</alpha>
    <edot_s0>1.0e7</edot_s0>
    <A>0.2625</A>
    <s_s0>770.0e6</s_s0>
    <a0>2390.0e6</a0>
    <a1>12.0e6</a1>
    <a2>1.696e6</a2>
    <b1>45.78e9</b1>
    <b2>3.0e9</b2>
    <b3>180</b3>
    <mu_0>47.7e9</mu_0>
  </plasticity_model>
</Uintah_Include>

File: kokkos_dev/v1_10_0/src/Packages/Uintah/StandAlone/inputs/MPM/MaterialData/MaterialConst4340Steel.xml
<?xml version='1.0' encoding='ISO-8859-1' ?>
<!-- 4340 Steel -->
<Uintah_Include>
  <density>7830.0</density>
  <toughness>10.e6</toughness>
  <thermal_conductivity>1.0</thermal_conductivity>
  <specific_heat>477</specific_heat>
  <room_temp>294.0</room_temp>
  <melt_temp>1793.0</melt_temp>
</Uintah_Include>

File: kokkos_dev/v1_10_0/src/Packages/Uintah/StandAlone/inputs/MPM/MaterialData/MaterialConstHHCopper.xml
<?xml version='1.0' encoding='ISO-8859-1' ?>
<!-- Half Hard Copper -->
<Uintah_Include>
  <density>8930.0</density>
  <toughness>10.e6</toughness>
  <thermal_conductivity>1.0</thermal_conductivity>
  <specific_heat>383</specific_heat>
  <room_temp>294.0</room_temp>
  <melt_temp>1356.0</melt_temp>
</Uintah_Include>
