Repository: Uintah/Uintah

Branch copied from kokkos_dev (Uintah's 2018-2021 support for the Kokkos C++ Performance Portability Library) on October 28, 2021 for development of exascale machines backends

File: miniaero_amt_studies/src/StandAlone/inputs/MPM/MaterialData/JohnsonCookPlasticHzBSteel.xml
<?xml version='1.0' encoding='ISO-8859-1' ?>
<!-- 4340 Steel -->
<Uintah_Include>
  <flow_model type="johnson_cook">
    <A>1.5e9</A>
    <B>0.569e9</B>
    <C>0.003</C>
    <n>0.22</n>
    <m>1.17</m>
  </flow_model>
</Uintah_Include>

File: miniaero_amt_studies/src/StandAlone/inputs/MPM/MaterialData/MaterialConstHMX.xml
<?xml version='1.0' encoding='ISO-8859-1' ?>
<!-- HMX -->
<!-- From: Benson, D.J. and Conley, P. Eulerian finite-element simulations
           of experimentally acquired HMX microstructures. Modelling Simul.
           Mater. Sci. Eng. 7 (1999), pp 333-354.
-->
<Uintah_Include>
  <density>              1900.0   </density>
  <thermal_conductivity>    0.396 </thermal_conductivity> <!-- Average from different sources found in: Long, Y., Chen, J., Liu, Y.G., Nie, 
                                                                   F.D. and Sun, J.S. A direct method to calculate thermal conductivity and 
                                                                   its application in solid HMX. J. Phys. Condens. Matter 22 (2010). -->
  <specific_heat>        1280.0   </specific_heat>
  <room_temp>             294.0   </room_temp>
  <melt_temp>             520.0   </melt_temp>
</Uintah_Include>
