Repository: Uintah/Uintah

Branch copied from kokkos_dev (Uintah's 2018-2021 support for the Kokkos C++ Performance Portability Library) on October 28, 2021 for development of exascale machines backends

File: old_gpu_dev/src/StandAlone/inputs/MPM/JetPenetration/aluminum.xml
<?xml version='1.0' encoding='ISO-8859-1'?>
<Uintah_Include>
		<density>2700.0</density>
                <constitutive_model type="elastic_plastic">
                  <damage_cutoff>0.7</damage_cutoff>
                  <shear_modulus>26.0e9</shear_modulus>
                  <bulk_modulus>66.4e9</bulk_modulus>
                  <yield_condition type="vonMises">
                  </yield_condition>
                  <stability_check type="none">
                  </stability_check>
                  <plasticity_model type="johnson_cook">
                        <A>324.0e6</A>
                        <B>114.0e6</B>
                        <C>0.002</C>
                        <n>0.42</n>
                        <m>1.34</m>
                  </plasticity_model>
                  <damage_model type="johnson_cook">
                        <D1>-0.77</D1>
                        <D2>1.45</D2>
                        <D3>-0.47</D3>
                        <D4>0.0</D4>
                        <D5>1.60</D5>
                  </damage_model>
                  <equation_of_state type="mie_gruneisen">
                        <C_0>5386</C_0>
                        <Gamma_0>1.99</Gamma_0>
                        <S_alpha>1.339</S_alpha>
                  </equation_of_state>
                  <do_melting>true</do_melting>
                </constitutive_model>
                <thermal_conductivity>166.9</thermal_conductivity>
                <specific_heat>896.0</specific_heat>
                <room_temp>294.0</room_temp>
                <melt_temp>925.0</melt_temp>
</Uintah_Include>

File: old_gpu_dev/src/StandAlone/inputs/MPM/MaterialData/IsotropicElastic4340Steel.xml
<?xml version='1.0' encoding='ISO-8859-1' ?>
<!-- 4340 Steel -->
<Uintah_Include>
  <shear_modulus>80.0e9</shear_modulus>
  <bulk_modulus>173.33e9</bulk_modulus>
</Uintah_Include>

File: old_gpu_dev/src/StandAlone/inputs/MPM/MaterialData/JCPlasticETPCu.xml
<?xml version='1.0' encoding='ISO-8859-1' ?>
<!-- Electrolytic Tough Pitch (ETP) Copper -->
<Uintah_Include>
  <plasticity_model type="johnson_cook">
    <A>89.6e6</A>
    <B>292.0e6</B>
    <C>0.025</C>
    <n>0.31</n>
    <m>1.09</m>
  </plasticity_model>
</Uintah_Include>

File: old_gpu_dev/src/StandAlone/inputs/MPM/MaterialData/MatConstW.xml
<?xml version='1.0' encoding='ISO-8859-1' ?>
<!-- Tungsten -->
<Uintah_Include>
  <density>19235.0</density>
  <thermal_conductivity>174</thermal_conductivity>
  <specific_heat>132</specific_heat>
  <room_temp>294.0</room_temp>
  <melt_temp>1723.0</melt_temp>
</Uintah_Include>

File: old_gpu_dev/src/StandAlone/inputs/MPM/MaterialData/MaterialConstHHCopper.xml
<?xml version='1.0' encoding='ISO-8859-1' ?>
<!-- Half Hard Copper -->
<Uintah_Include>
  <density>8930.0</density>
  <thermal_conductivity>386.0</thermal_conductivity>
  <specific_heat>383</specific_heat>
  <room_temp>294.0</room_temp>
  <melt_temp>1356.0</melt_temp>
</Uintah_Include>

File: old_gpu_dev/src/StandAlone/inputs/MPM/MaterialData/MieGruneisenEOSHHCopper.xml
<?xml version='1.0' encoding='ISO-8859-1' ?>
<!-- Half Hard -->
<Uintah_Include>
  <equation_of_state type="mie_gruneisen">
    <C_0>3940</C_0>
    <Gamma_0>2.02</Gamma_0>
    <S_alpha>1.489</S_alpha>
  </equation_of_state>
</Uintah_Include>

File: old_gpu_dev/src/StandAlone/inputs/MPM/MaterialData/SCGMaterials/SCG_Lead.xml
<?xml version='1.0' encoding='ISO-8859-1' ?>
<!-- SCG Lead -->
<!-- 
    From: 
          Steinberg, D.J. Equation of State and Strength Properties of Selected Materials.
           UCRL-MA-106439: Change 1, Feb. 1996.
-->
<Uintah_Include>

    <density>     11340.0 </density>       <!-- kg/m^3 -->
    <thermal_conductivity> 35.3 </thermal_conductivity>  <!-- W/mK -->
    <specific_heat> 124.0 </specific_heat> <!-- J/kgK -->
    <room_temp>     298.0 </room_temp>     <!-- K -->
    <melt_temp>     760.0 </melt_temp>     <!-- K -->

    <!-- Constitutive Model -->
    <constitutive_model type="elastic_plastic">
      <!-- Plasticity Model -->
      <plasticity_model type="steinberg_cochran_guinan">
        <mu_0>    8.6e9   </mu_0>     <!-- Pa -->
        <sigma_0> 8.0e6   </sigma_0>  <!-- Pa -->
        <Y_max>   0.10e9  </Y_max>    <!-- Pa -->
        <beta>    110     </beta>
        <n>       0.52    </n>
        <A>      11.63    </A>        <!-- Pa^-1 -->
        <B>       1.16e-3 </B>        <!-- K^-1 -->
        <T_m0>  760.0     </T_m0>     <!-- K -->
        <Gamma_0> 2.74    </Gamma_0>
        <a>       2.20    </a>
        <epsilon_p0> 0.0  </epsilon_p0>
      </plasticity_model>


      <!-- Shear Modulus Model -->
      <shear_modulus_model type="scg_shear">
        <mu_0>  8.6e9   </mu_0>       <!-- Pa -->
        <A>    11.63    </A>          <!-- Pa^-1 -->
        <B>     1.16e-3 </B>          <!-- K^-1 -->
      </shear_modulus_model>

      <!-- Melting Temperature Model -->
      <melting_temp_model type="scg_Tm">
        <T_m0>  760.0  </T_m0>        <!-- K -->
        <Gamma_0> 2.74 </Gamma_0> 
        <a>       2.2  </a>
      </melting_temp_model>

      <!-- Equation of State -->
      <equation_of_state type="mie_gruneisen">
        <C_0>    2006.0    </C_0>      <!-- m/s -->
        <Gamma_0>   2.74   </Gamma_0>   
        <S_alpha>   1.429  </S_alpha>   
        <S_2>       0.8506 </S_2>       
        <S_3>      -1.64   </S_3>       
        <!-- <b>         0.54 </b> -->
      </equation_of_state>

      <initial_material_temperature>  298.0 </initial_material_temperature> <!-- K -->
    </constitutive_model>
</Uintah_Include>

File: old_gpu_dev/src/StandAlone/inputs/MPM/MaterialData/SCGMaterials/SCG_NiobiumFansteel85.xml
<?xml version='1.0' encoding='ISO-8859-1' ?>
<!-- SCG Fansteel 85 an alloy of Niobium-->
<!-- 
    From: 
          Steinberg, D.J. Equation of State and Strength Properties of Selected Materials.
           UCRL-MA-106439: Change 1, Feb. 1996.
-->
<Uintah_Include>

    <density>     10770.0 </density>       <!-- kg/m^3 -->
    <thermal_conductivity> 53.7 </thermal_conductivity>  <!-- W/mK -->
    <specific_heat> 210.0 </specific_heat> <!-- J/kgK -->
    <room_temp>     298.0 </room_temp>     <!-- K -->
    <melt_temp>    3640.0 </melt_temp>     <!-- K -->

    <!-- Constitutive Model -->
    <constitutive_model type="elastic_plastic">
      <!-- Plasticity Model -->
      <plasticity_model type="steinberg_cochran_guinan">
        <mu_0>   47.2e9   </mu_0>     <!-- Pa -->
        <sigma_0> 1.18e9  </sigma_0>  <!-- Pa -->
        <Y_max>   1.40e9  </Y_max>    <!-- Pa -->
        <beta>     10     </beta>
        <n>       0.10    </n>
        <A>       1.22    </A>        <!-- Pa^-1 -->
        <B>       0.0     </B>        <!-- K^-1 -->
        <T_m0> 3640.0     </T_m0>     <!-- K -->
        <Gamma_0> 1.63    </Gamma_0>
        <a>       1.3     </a>
        <epsilon_p0> 0.0  </epsilon_p0>
      </plasticity_model>


      <!-- Shear Modulus Model -->
      <shear_modulus_model type="scg_shear">
        <mu_0> 47.2e9   </mu_0>       <!-- Pa -->
        <A>     1.22    </A>          <!-- Pa^-1 -->
        <B>     0.0     </B>          <!-- K^-1 -->
      </shear_modulus_model>

      <!-- Melting Temperature Model -->
      <melting_temp_model type="scg_Tm">
        <T_m0> 3640.0  </T_m0>        <!-- K -->
        <Gamma_0> 1.63 </Gamma_0> 
        <a>       1.3  </a>
      </melting_temp_model>

      <!-- Equation of State -->
      <equation_of_state type="mie_gruneisen">
        <C_0>    4160.0   </C_0>      <!-- m/s -->
        <Gamma_0>   1.63  </Gamma_0>   
        <S_alpha>   1.195 </S_alpha>   
        <S_2>       0.0   </S_2>       
        <S_3>       0.0   </S_3>       
        <!-- <b>         0.36 </b> -->
      </equation_of_state>

      <initial_material_temperature>  298.0 </initial_material_temperature> <!-- K -->
    </constitutive_model>
</Uintah_Include>

File: old_gpu_dev/src/StandAlone/inputs/MPM/MaterialData/SCGMaterials/SCG_Platinum.xml
<?xml version='1.0' encoding='ISO-8859-1' ?>
<!-- SCG Platinum -->
<!-- 
    From: 
          Steinberg, D.J. Equation of State and Strength Properties of Selected Materials.
           UCRL-MA-106439: Change 1, Feb. 1996.
-->
<Uintah_Include>

    <density>     21440.0 </density>       <!-- kg/m^3 -->
    <thermal_conductivity> 71.6 </thermal_conductivity>  <!-- W/mK -->
    <specific_heat> 128.0 </specific_heat> <!-- J/kgK -->
    <room_temp>     298.0 </room_temp>     <!-- K -->
    <melt_temp>    2840.0 </melt_temp>     <!-- K -->

    <!-- Constitutive Model -->
    <constitutive_model type="elastic_plastic">
      <!-- Plasticity Model -->
      <plasticity_model type="steinberg_cochran_guinan">
        <mu_0>   63.7e9   </mu_0>     <!-- Pa -->
        <sigma_0> 0.03e9  </sigma_0>  <!-- Pa -->
        <Y_max>   0.34e9  </Y_max>    <!-- Pa -->
        <beta>    1300    </beta>
        <n>       0.19    </n>
        <A>       2.51    </A>        <!-- Pa^-1 -->
        <B>       1.41e-4 </B>        <!-- K^-1 -->
        <T_m0> 2840.0     </T_m0>     <!-- K -->
        <Gamma_0> 2.74    </Gamma_0>
        <a>       2.2     </a>
        <epsilon_p0> 0.0  </epsilon_p0>
      </plasticity_model>


      <!-- Shear Modulus Model -->
      <shear_modulus_model type="scg_shear">
        <mu_0> 63.7e9   </mu_0>       <!-- Pa -->
        <A>     2.51    </A>          <!-- Pa^-1 -->
        <B>     1.41e-4 </B>          <!-- K^-1 -->
      </shear_modulus_model>

      <!-- Melting Temperature Model -->
      <melting_temp_model type="scg_Tm">
        <T_m0> 2840.0  </T_m0>        <!-- K -->
        <Gamma_0> 2.74 </Gamma_0> 
        <a>       2.2  </a>
      </melting_temp_model>

      <!-- Equation of State -->
      <equation_of_state type="mie_gruneisen">
        <C_0>    3640.0   </C_0>      <!-- m/s -->
        <Gamma_0>   2.74  </Gamma_0>   
        <S_alpha>   1.540 </S_alpha>   
        <S_2>       0.0   </S_2>       
        <S_3>       0.0   </S_3>       
        <!-- <b>         0.58 </b> -->
      </equation_of_state>

      <initial_material_temperature>  298.0 </initial_material_temperature> <!-- K -->
    </constitutive_model>
</Uintah_Include>

File: old_gpu_dev/src/StandAlone/inputs/MPM/MaterialData/SCGMaterials/SCG_PlatinumIridium20.xml
<?xml version='1.0' encoding='ISO-8859-1' ?>
<!-- SCG Platinum with 20% Iridium -->
<!-- 
    From: 
          Steinberg, D.J. Equation of State and Strength Properties of Selected Materials.
           UCRL-MA-106439: Change 1, Feb. 1996.
-->
<Uintah_Include>

    <density>     21670.0 </density>       <!-- kg/m^3 -->
    <thermal_conductivity> 71.6 </thermal_conductivity>  <!-- W/mK -->
    <specific_heat> 128.0 </specific_heat> <!-- J/kgK -->
    <room_temp>     298.0 </room_temp>     <!-- K -->
    <melt_temp>    2840.0 </melt_temp>     <!-- K -->

    <!-- Constitutive Model -->
    <constitutive_model type="elastic_plastic">
      <!-- Plasticity Model -->
      <plasticity_model type="steinberg_cochran_guinan">
        <mu_0>   81.0e9   </mu_0>     <!-- Pa -->
        <sigma_0> 0.55e9  </sigma_0>  <!-- Pa -->
        <Y_max>   1.00e9  </Y_max>    <!-- Pa -->
        <beta>     50     </beta>
        <n>       0.19    </n>
        <A>       2.22    </A>        <!-- Pa^-1 -->
        <B>       2.47e-4 </B>        <!-- K^-1 -->
        <T_m0> 2840.0     </T_m0>     <!-- K -->
        <Gamma_0> 2.74    </Gamma_0>
        <a>       2.2     </a>
        <epsilon_p0> 0.0  </epsilon_p0>
      </plasticity_model>


      <!-- Shear Modulus Model -->
      <shear_modulus_model type="scg_shear">
        <mu_0> 81.0e9   </mu_0>       <!-- Pa -->
        <A>     2.22    </A>          <!-- Pa^-1 -->
        <B>     2.47e-4 </B>          <!-- K^-1 -->
      </shear_modulus_model>

      <!-- Melting Temperature Model -->
      <melting_temp_model type="scg_Tm">
        <T_m0> 2840.0  </T_m0>        <!-- K -->
        <Gamma_0> 2.74 </Gamma_0> 
        <a>       2.2  </a>
      </melting_temp_model>

      <!-- Equation of State -->
      <equation_of_state type="mie_gruneisen">
        <C_0>    3660.0   </C_0>      <!-- m/s -->
        <Gamma_0>   2.74  </Gamma_0>   
        <S_alpha>   1.530 </S_alpha>   
        <S_2>       0.0   </S_2>       
        <S_3>       0.0   </S_3>       
        <!-- <b>         0.58 </b> -->
      </equation_of_state>

      <initial_material_temperature>  298.0 </initial_material_temperature> <!-- K -->
    </constitutive_model>
</Uintah_Include>

File: old_gpu_dev/src/StandAlone/inputs/MPM/MaterialData/SCGMaterials/SCG_TantalumTungsten10.xml
<?xml version='1.0' encoding='ISO-8859-1' ?>
<!-- SCG Tantalum with 10% Tungsten -->
<!-- 
    From: 
          Steinberg, D.J. Equation of State and Strength Properties of Selected Materials.
           UCRL-MA-106439: Change 1, Feb. 1996.
-->
<Uintah_Include>

    <density>     16960.0 </density>       <!-- kg/m^3 -->
    <thermal_conductivity> 57.5 </thermal_conductivity>  <!-- W/mK -->
    <specific_heat> 135.0 </specific_heat> <!-- J/kgK -->
    <room_temp>     298.0 </room_temp>     <!-- K -->
    <melt_temp>    4410.0 </melt_temp>     <!-- K -->

    <!-- Constitutive Model -->
    <constitutive_model type="elastic_plastic">
      <!-- Plasticity Model -->
      <plasticity_model type="steinberg_cochran_guinan">
        <mu_0>   73.9e9   </mu_0>     <!-- Pa -->
        <sigma_0> 1.63e9  </sigma_0>  <!-- Pa -->
        <Y_max>   1.93e9  </Y_max>    <!-- Pa -->
        <beta>    3.1     </beta>
        <n>       0.5     </n>
        <A>       1.39    </A>        <!-- Pa^-1 -->
        <B>       1.48e-4 </B>        <!-- K^-1 -->
        <T_m0> 4410.0     </T_m0>     <!-- K -->
        <Gamma_0> 1.67    </Gamma_0>
        <a>       1.3     </a>
        <epsilon_p0> 0.0  </epsilon_p0>
      </plasticity_model>


      <!-- Shear Modulus Model -->
      <shear_modulus_model type="scg_shear">
        <mu_0> 73.9e9   </mu_0>       <!-- Pa -->
        <A>     1.39    </A>          <!-- Pa^-1 -->
        <B>     1.48e-4 </B>          <!-- K^-1 -->
      </shear_modulus_model>

      <!-- Melting Temperature Model -->
      <melting_temp_model type="scg_Tm">
        <T_m0> 4410.0  </T_m0>        <!-- K -->
        <Gamma_0> 1.67 </Gamma_0> 
        <a>       1.3  </a>
      </melting_temp_model>

      <!-- Equation of State -->
      <equation_of_state type="mie_gruneisen">
        <C_0>    3460.0  </C_0>      <!-- m/s -->
        <Gamma_0>   1.67 </Gamma_0>   
        <S_alpha>   1.20 </S_alpha>   
        <S_2>       0.0  </S_2>       
        <S_3>       0.0  </S_3>       
        <!-- <b>         0.42 </b> -->
      </equation_of_state>

      <initial_material_temperature>  298.0 </initial_material_temperature> <!-- K -->
    </constitutive_model>
</Uintah_Include>

File: old_gpu_dev/src/StandAlone/inputs/MPM/MaterialData/SCGMaterials/SCG_Template.xml
<?xml version='1.0' encoding='ISO-8859-1' ?>
<!-- SCG Template -->
<!-- 
    From: 
-->
<Uintah_Include>

    <density>       </density>       <!-- kg/m^3 -->
    <thermal_conductivity></thermal_conductivity>  <!-- W/mK -->
    <specific_heat>  </specific_heat> <!-- J/kgK -->
    <room_temp>      </room_temp>     <!-- K -->
    <melt_temp>     </melt_temp>     <!-- K -->

    <!-- Constitutive Model -->
    <constitutive_model type="elastic_plastic">
      <!-- Plasticity Model -->
      <plasticity_model type="steinberg_cochran_guinan">
        <mu_0>   e9   </mu_0>     <!-- Pa -->
        <sigma_0> e9  </sigma_0>  <!-- Pa -->
        <Y_max>   e9  </Y_max>    <!-- Pa -->
        <beta>         </beta>
        <n>            </n>
        <A>           </A>        <!-- Pa^-1 -->
        <B>        </B>        <!-- K^-1 -->
        <T_m0>      </T_m0>     <!-- K -->
        <Gamma_0>     </Gamma_0>
        <a>            </a>
        <epsilon_p0> 0.0  </epsilon_p0>
      </plasticity_model>


      <!-- Shear Modulus Model -->
      <shear_modulus_model type="scg_shear">
        <mu_0> e9 </mu_0>         <!-- Pa -->
        <A>       </A>            <!-- Pa^-1 -->
        <B>    </B>            <!-- K^-1 -->
      </shear_modulus_model>

      <!-- Melting Temperature Model -->
      <melting_temp_model type="scg_Tm">
        <T_m0>   </T_m0>        <!-- K -->
        <Gamma_0>  </Gamma_0> 
        <a>         </a>
      </melting_temp_model>

      <!-- Equation of State -->
      <equation_of_state type="mie_gruneisen">
        <C_0>       </C_0>      <!-- m/s -->
        <Gamma_0>    </Gamma_0>   
        <S_alpha>    </S_alpha>   
        <S_2>         </S_2>       
        <S_3>         </S_3>       
      </equation_of_state>

      <initial_material_temperature>  298.0 </initial_material_temperature> <!-- K -->
    </constitutive_model>
</Uintah_Include>

File: old_gpu_dev/src/StandAlone/inputs/MPM/MaterialData/SCGMaterials/SCG_Titanium.xml
<?xml version='1.0' encoding='ISO-8859-1' ?>
<!-- SCG Titanium -->
<!-- 
    From: 
          Steinberg, D.J. Equation of State and Strength Properties of Selected Materials.
           UCRL-MA-106439: Change 1, Feb. 1996.
-->
<Uintah_Include>

    <density>      4510.0 </density>       <!-- kg/m^3 -->
    <thermal_conductivity> 21.9 </thermal_conductivity>  <!-- W/mK -->
    <specific_heat> 500.0 </specific_heat> <!-- J/kgK -->
    <room_temp>     298.0 </room_temp>     <!-- K -->
    <melt_temp>    2260.0 </melt_temp>     <!-- K -->

    <!-- Constitutive Model -->
    <constitutive_model type="elastic_plastic">
      <!-- Plasticity Model -->
      <plasticity_model type="steinberg_cochran_guinan">
        <mu_0>   43.4e9   </mu_0>     <!-- Pa -->
        <sigma_0> 0.85e9  </sigma_0>  <!-- Pa -->
        <Y_max>   1.45e9  </Y_max>    <!-- Pa -->
        <beta>    210     </beta>
        <n>       0.1     </n>
        <A>       1.15    </A>        <!-- Pa^-1 -->
        <B>       6.22e-4 </B>        <!-- K^-1 -->
        <T_m0> 2260.0     </T_m0>     <!-- K -->
        <Gamma_0> 1.23    </Gamma_0>
        <a>       1.0     </a>
        <epsilon_p0> 0.0  </epsilon_p0>
      </plasticity_model>


      <!-- Shear Modulus Model -->
      <shear_modulus_model type="scg_shear">
        <mu_0> 243.4e9   </mu_0>       <!-- Pa -->
        <A>     1.15    </A>          <!-- Pa^-1 -->
        <B>     6.22e-4 </B>          <!-- K^-1 -->
      </shear_modulus_model>

      <!-- Melting Temperature Model -->
      <melting_temp_model type="scg_Tm">
        <T_m0> 2260.0  </T_m0>        <!-- K -->
        <Gamma_0> 1.23 </Gamma_0> 
        <a>       1.0  </a>
      </melting_temp_model>

      <!-- Equation of State -->
      <equation_of_state type="mie_gruneisen">
        <C_0>    5020.0  </C_0>      <!-- m/s -->
        <Gamma_0>   1.23  </Gamma_0>   
        <S_alpha>   1.536 </S_alpha>   
        <S_2>      -5.138 </S_2>       
        <S_3>      10.82  </S_3>       
        <!-- <b>         0.17 </b> -->
      </equation_of_state>

      <initial_material_temperature>  298.0 </initial_material_temperature> <!-- K -->
    </constitutive_model>
</Uintah_Include>

File: old_gpu_dev/src/StandAlone/inputs/MPM/MaterialData/SCGMaterials/SCG_TitaniumAluminum6Vanadium4.xml
<?xml version='1.0' encoding='ISO-8859-1' ?>
<!-- SCG Titanium with 6% Aluminum and 4% Vanadium -->
<!-- 
    From: 
          Steinberg, D.J. Equation of State and Strength Properties of Selected Materials.
           UCRL-MA-106439: Change 1, Feb. 1996.
-->
<Uintah_Include>

    <density>      4419.0 </density>       <!-- kg/m^3 -->
    <thermal_conductivity> 21.9 </thermal_conductivity>  <!-- W/mK -->
    <specific_heat> 525.0 </specific_heat> <!-- J/kgK -->
    <room_temp>     298.0 </room_temp>     <!-- K -->
    <melt_temp>    2110.0 </melt_temp>     <!-- K -->

    <!-- Constitutive Model -->
    <constitutive_model type="elastic_plastic">
      <!-- Plasticity Model -->
      <plasticity_model type="steinberg_cochran_guinan">
        <mu_0>   41.9e9   </mu_0>     <!-- Pa -->
        <sigma_0> 1.33e9  </sigma_0>  <!-- Pa -->
        <Y_max>   2.12e9  </Y_max>    <!-- Pa -->
        <beta>     12     </beta>
        <n>       0.1     </n>
        <A>       1.15    </A>        <!-- Pa^-1 -->
        <B>       6.44e-4 </B>        <!-- K^-1 -->
        <T_m0> 2110.0     </T_m0>     <!-- K -->
        <Gamma_0> 1.23    </Gamma_0>
        <a>       1.0     </a>
        <epsilon_p0> 0.0  </epsilon_p0>
      </plasticity_model>


      <!-- Shear Modulus Model -->
      <shear_modulus_model type="scg_shear">
        <mu_0> 41.3e9   </mu_0>       <!-- Pa -->
        <A>     1.15    </A>          <!-- Pa^-1 -->
        <B>     6.44e-4 </B>          <!-- K^-1 -->
      </shear_modulus_model>

      <!-- Melting Temperature Model -->
      <melting_temp_model type="scg_Tm">
        <T_m0> 2110.0  </T_m0>        <!-- K -->
        <Gamma_0> 1.23 </Gamma_0> 
        <a>       1.0  </a>
      </melting_temp_model>

      <!-- Equation of State -->
      <equation_of_state type="mie_gruneisen">
        <C_0>    5130.0   </C_0>      <!-- m/s -->
        <Gamma_0>   1.23  </Gamma_0>   
        <S_alpha>   1.028 </S_alpha>   
        <S_2>       0.0   </S_2>       
        <S_3>       0.0   </S_3>       
        <!-- <b>         0.17 </b> -->
      </equation_of_state>

      <initial_material_temperature>  298.0 </initial_material_temperature> <!-- K -->
    </constitutive_model>
</Uintah_Include>

File: old_gpu_dev/src/StandAlone/inputs/MPM/MaterialData/SCGMaterials/SCG_Tungsten.xml
<?xml version='1.0' encoding='ISO-8859-1' ?>
<!-- SCG Tungsten -->
<!-- 
    From: 
          Steinberg, D.J. Equation of State and Strength Properties of Selected Materials.
           UCRL-MA-106439: Change 1, Feb. 1996.
-->
<Uintah_Include>

    <density>     19300.0 </density>       <!-- kg/m^3 -->
    <thermal_conductivity> 173.0 </thermal_conductivity>  <!-- W/mK -->
    <specific_heat> 129.0 </specific_heat> <!-- J/kgK -->
    <room_temp>     298.0 </room_temp>     <!-- K -->
    <melt_temp>    4520.0 </melt_temp>     <!-- K -->

    <!-- Constitutive Model -->
    <constitutive_model type="elastic_plastic">
      <!-- Plasticity Model -->
      <plasticity_model type="steinberg_cochran_guinan">
        <mu_0>  160.0e9   </mu_0>     <!-- Pa -->
        <sigma_0> 2.2e9   </sigma_0>  <!-- Pa -->
        <Y_max>   4.00e9  </Y_max>    <!-- Pa -->
        <beta>     24     </beta>
        <n>       0.19    </n>
        <A>       0.938   </A>        <!-- Pa^-1 -->
        <B>       1.38e-4 </B>        <!-- K^-1 -->
        <T_m0> 4520.0     </T_m0>     <!-- K -->
        <Gamma_0> 1.67    </Gamma_0>
        <a>       1.3     </a>
        <epsilon_p0> 0.0  </epsilon_p0>
      </plasticity_model>


      <!-- Shear Modulus Model -->
      <shear_modulus_model type="scg_shear">
        <mu_0> 160.0e9   </mu_0>       <!-- Pa -->
        <A>      0.938   </A>          <!-- Pa^-1 -->
        <B>      1.38e-4 </B>          <!-- K^-1 -->
      </shear_modulus_model>

      <!-- Melting Temperature Model -->
      <melting_temp_model type="scg_Tm">
        <T_m0> 4520.0  </T_m0>        <!-- K -->
        <Gamma_0> 1.67 </Gamma_0> 
        <a>       1.3  </a>
      </melting_temp_model>

      <!-- Equation of State -->
      <equation_of_state type="mie_gruneisen">
        <C_0>    4030.0  </C_0>      <!-- m/s -->
        <Gamma_0>   1.67 </Gamma_0>   
        <S_alpha>   1.237 </S_alpha>   
        <S_2>       0.0  </S_2>       
        <S_3>       0.0  </S_3>       
        <!-- <b>         0.38 </b> -->
      </equation_of_state>

      <initial_material_temperature>  298.0 </initial_material_temperature> <!-- K -->
    </constitutive_model>
</Uintah_Include>

File: old_gpu_dev/src/StandAlone/inputs/MPM/MaterialData/SCGMaterials/SCG_Uranium.xml
<?xml version='1.0' encoding='ISO-8859-1' ?>
<!-- SCG Uranium -->
<!-- 
    From: 
          Steinberg, D.J. Equation of State and Strength Properties of Selected Materials.
           UCRL-MA-106439: Change 1, Feb. 1996.
-->
<Uintah_Include>

    <density>     19050.0 </density>       <!-- kg/m^3 -->
    <thermal_conductivity> 27.5 </thermal_conductivity>  <!-- W/mK -->
    <specific_heat> 108.0 </specific_heat> <!-- J/kgK -->
    <room_temp>     298.0 </room_temp>     <!-- K -->
    <melt_temp>    1710.0 </melt_temp>     <!-- K -->

    <!-- Constitutive Model -->
    <constitutive_model type="elastic_plastic">
      <!-- Plasticity Model -->
      <plasticity_model type="steinberg_cochran_guinan">
        <mu_0>   86.7e9   </mu_0>     <!-- Pa -->
        <sigma_0> 0.40e9  </sigma_0>  <!-- Pa -->
        <Y_max>   1.68e9  </Y_max>    <!-- Pa -->
        <beta>   2000     </beta>
        <n>       0.16    </n>
        <A>       3.46    </A>        <!-- Pa^-1 -->
        <B>       7.84e-4 </B>        <!-- K^-1 -->
        <T_m0> 1710.0     </T_m0>     <!-- K -->
        <Gamma_0> 2.32    </Gamma_0>
        <a>       1.8     </a>
        <epsilon_p0> 0.0375  </epsilon_p0>
      </plasticity_model>


      <!-- Shear Modulus Model -->
      <shear_modulus_model type="scg_shear">
        <mu_0> 86.7e9   </mu_0>       <!-- Pa -->
        <A>     3.46    </A>          <!-- Pa^-1 -->
        <B>     7.84e-4 </B>          <!-- K^-1 -->
      </shear_modulus_model>

      <!-- Melting Temperature Model -->
      <melting_temp_model type="scg_Tm">
        <T_m0> 1710.0  </T_m0>        <!-- K -->
        <Gamma_0> 2.32 </Gamma_0> 
        <a>       1.8  </a>
      </melting_temp_model>

      <!-- Equation of State -->
      <equation_of_state type="mie_gruneisen">
        <C_0>    2480.0  </C_0>      <!-- m/s -->
        <Gamma_0>   2.32 </Gamma_0>   
        <S_alpha>   1.53 </S_alpha>   
        <S_2>       0.0  </S_2>       
        <S_3>       0.0  </S_3>       
        <!-- <b>         0.57 </b> -->
      </equation_of_state>

      <initial_material_temperature>  298.0 </initial_material_temperature> <!-- K -->
    </constitutive_model>
</Uintah_Include>

File: old_gpu_dev/src/StandAlone/inputs/MPM/MaterialData/SCGMaterials/SCG_UraniumMolybdenum5.xml
<?xml version='1.0' encoding='ISO-8859-1' ?>
<!-- SCG Uranium with 5% Molybdenum -->
<!-- 
    From: 
          Steinberg, D.J. Equation of State and Strength Properties of Selected Materials.
           UCRL-MA-106439: Change 1, Feb. 1996.
-->
<Uintah_Include>

    <density>     18170.0 </density>       <!-- kg/m^3 -->
    <thermal_conductivity> 27.5 </thermal_conductivity>  <!-- W/mK -->
    <specific_heat> 115.0 </specific_heat> <!-- J/kgK -->
    <room_temp>     298.0 </room_temp>     <!-- K -->
    <melt_temp>    1820.0 </melt_temp>     <!-- K -->

    <!-- Constitutive Model -->
    <constitutive_model type="elastic_plastic">
      <!-- Plasticity Model -->
      <plasticity_model type="steinberg_cochran_guinan">
        <mu_0>   35.0e9   </mu_0>     <!-- Pa -->
        <sigma_0> 0.85e9  </sigma_0>  <!-- Pa -->
        <Y_max>   1.68e9  </Y_max>    <!-- Pa -->
        <beta>    250     </beta>
        <n>       0.25    </n>
        <A>       3.43    </A>        <!-- Pa^-1 -->
        <B>       2.86e-4 </B>        <!-- K^-1 -->
        <T_m0> 1820.0     </T_m0>     <!-- K -->
        <Gamma_0> 2.32    </Gamma_0>
        <a>       1.8     </a>
        <epsilon_p0> 0.0375  </epsilon_p0>
      </plasticity_model>


      <!-- Shear Modulus Model -->
      <shear_modulus_model type="scg_shear">
        <mu_0> 35.0e9   </mu_0>       <!-- Pa -->
        <A>     3.43    </A>          <!-- Pa^-1 -->
        <B>     7.84e-4 </B>          <!-- K^-1 -->
      </shear_modulus_model>

      <!-- Melting Temperature Model -->
      <melting_temp_model type="scg_Tm">
        <T_m0> 1820.0  </T_m0>        <!-- K -->
        <Gamma_0> 2.32 </Gamma_0> 
        <a>       1.8  </a>
      </melting_temp_model>

      <!-- Equation of State -->
      <equation_of_state type="mie_gruneisen">
        <C_0>    2590.0  </C_0>      <!-- m/s -->
        <Gamma_0>   2.32 </Gamma_0>   
        <S_alpha>   1.56 </S_alpha>   
        <S_2>       0.0  </S_2>       
        <S_3>       0.0  </S_3>       
        <!-- <b>         0.57 </b> -->
      </equation_of_state>

      <initial_material_temperature>  298.0 </initial_material_temperature> <!-- K -->
    </constitutive_model>
</Uintah_Include>

File: old_gpu_dev/src/StandAlone/inputs/MPM/MaterialData/SCGMaterials/SCG_Zirconium.xml
<?xml version='1.0' encoding='ISO-8859-1' ?>
<!-- SCG Zirconium -->
<!-- 
    From: 
          Steinberg, D.J. Equation of State and Strength Properties of Selected Materials.
           UCRL-MA-106439: Change 1, Feb. 1996.
-->
<Uintah_Include>

    <density>      6506.0 </density>       <!-- kg/m^3 -->
    <thermal_conductivity> 22.6 </thermal_conductivity>  <!-- W/mK -->
    <specific_heat> 269.0 </specific_heat> <!-- J/kgK -->
    <room_temp>     298.0 </room_temp>     <!-- K -->
    <melt_temp>    2300.0 </melt_temp>     <!-- K -->

    <!-- Constitutive Model -->
    <constitutive_model type="elastic_plastic">
      <!-- Plasticity Model -->
      <plasticity_model type="steinberg_cochran_guinan">
        <mu_0>   36.0e9   </mu_0>     <!-- Pa -->
        <sigma_0> 0.95e9  </sigma_0>  <!-- Pa -->
        <Y_max>   1.45e9  </Y_max>    <!-- Pa -->
        <beta>     20     </beta>
        <n>       0.3     </n>
        <A>       0.038   </A>        <!-- Pa^-1 -->
        <B>       2.20e-4 </B>        <!-- K^-1 -->
        <T_m0> 2300.0     </T_m0>     <!-- K -->
        <Gamma_0> 0.93    </Gamma_0>
        <a>       0.8     </a>
        <epsilon_p0> 0.0  </epsilon_p0>
      </plasticity_model>


      <!-- Shear Modulus Model -->
      <shear_modulus_model type="scg_shear">
        <mu_0> 36.0e9   </mu_0>       <!-- Pa -->
        <A>     0.038   </A>          <!-- Pa^-1 -->
        <B>     2.20e-4 </B>          <!-- K^-1 -->
      </shear_modulus_model>

      <!-- Melting Temperature Model -->
      <melting_temp_model type="scg_Tm">
        <T_m0> 2300.0  </T_m0>        <!-- K -->
        <Gamma_0> 0.93 </Gamma_0> 
        <a>       0.8  </a>
      </melting_temp_model>

      <!-- Equation of State -->
      <equation_of_state type="mie_gruneisen">
        <C_0>    3890.0   </C_0>      <!-- m/s -->
        <Gamma_0>   0.93  </Gamma_0>   
        <S_alpha>   0.292 </S_alpha>   
        <S_2>       2.752 </S_2>       
        <S_3>      -1.975 </S_3>       
        <!-- <b>         0.12 </b> -->
      </equation_of_state>

      <initial_material_temperature>  298.0 </initial_material_temperature> <!-- K -->
    </constitutive_model>
</Uintah_Include>

File: old_gpu_dev/src/StandAlone/inputs/MPM/MaterialData/SCGPlasticTantalum.xml
<?xml version='1.0' encoding='ISO-8859-1' ?>
<!-- Tantalum
     From: Tarver, C.M., Tao, W.C., Lee, C.G. Sideways Plate Push Test for Detonating Solid Explosives.
           Propellants, Explosives, Pyrotechnics, 21, 1996, pp. 238-246.
 -->
<Uintah_Include>
  <plasticity_model type="steinberg_cochran_guinan">
    <mu_0> 69.0e9 </mu_0> 
    <sigma_0> 0.77e9 </sigma_0>
    <Y_max> 1.1e9 </Y_max>
    <beta> 10.0 </beta>
    <n> 0.1 </n>
    <A> 1.3-11 </A> <!-- This may not be correct -->
    <B> 0.001 </B>  <!-- This may not be correct -->
    <T_m0> 4340.0 </T_m0> 
    <Gamma_0> 1.67 </Gamma_0>
    <a> 1.45 </a>   <!-- This may not be correct -->
    <epsilon_p0> 0.0 </epsilon_p0>
  </plasticity_model>
</Uintah_Include>
