Repository: Uintah/Uintah

Branch copied from kokkos_dev (Uintah's 2018-2021 support for the Kokkos C++ Performance Portability Library) on October 28, 2021 for development of exascale machines backends

File: pidx/src/StandAlone/inputs/MPM/MaterialData/4340BU/JCPlastic4340St.xml
<?xml version='1.0' encoding='ISO-8859-1' ?>
<!-- 4340 Steel -->
<Uintah_Include>
  <flow_model type="johnson_cook">
    <A>792.0e1</A>
    <B>510.0e1</B>
    <C>0.014</C>
    <n>0.26</n>
    <m>1.03</m>
    <T_r>298.0</T_r>
    <T_m>1793.0</T_m>
    <epdot_0>1.0e-6</epdot_0>
  </flow_model>
</Uintah_Include>

File: pidx/src/StandAlone/inputs/MPM/MaterialData/Al.xml
<?xml version='1.0' encoding='ISO-8859-1' ?>
<!-- Aluminum -->
<Uintah_Include>
    <include href="MaterialData/MatConst6061T6Al.xml"/>
    <constitutive_model type="elastic_plastic">
      <include href="MaterialData/IsoElastic6061T6Al.xml"/>
      <include href="MaterialData/VonMisesYield.xml"/>
      <include href="MaterialData/DruckerStabilityCheck.xml"/>
      <include href="MaterialData/JCPlastic6061T6Al.xml"/>
      <include href="MaterialData/JCDamage6061T6Al.xml"/>
      <include href="MaterialData/MieGrunEOS6061T6Al.xml"/>
      <initial_material_temperature>  294.0 </initial_material_temperature>
    </constitutive_model>
</Uintah_Include>

File: pidx/src/StandAlone/inputs/MPM/MaterialData/ConstantTm.xml
<?xml version='1.0' encoding='ISO-8859-1' ?>
<!-- Constant -->
<Uintah_Include>
  <melting_temp_model type="constant_Tm">
  </melting_temp_model>
</Uintah_Include>

File: pidx/src/StandAlone/inputs/MPM/MaterialData/MieGrunEOSETPCu.xml
<?xml version='1.0' encoding='ISO-8859-1' ?>
<!-- ETP Copper -->
<Uintah_Include>
  <equation_of_state type="mie_gruneisen">
    <C_0>3940</C_0>
    <Gamma_0>1.99</Gamma_0>
    <S_alpha>1.489</S_alpha>
  </equation_of_state>
</Uintah_Include>

File: pidx/src/StandAlone/inputs/MPM/MaterialData/SCGMaterials/SCG_TitaniumAluminum6Vanadium4.xml
<?xml version='1.0' encoding='ISO-8859-1' ?>
<!-- SCG Titanium with 6% Aluminum and 4% Vanadium -->
<!-- 
    From: 
          Steinberg, D.J. Equation of State and Strength Properties of Selected Materials.
           UCRL-MA-106439: Change 1, Feb. 1996.
-->
<Uintah_Include>

    <density>      4419.0 </density>       <!-- kg/m^3 -->
    <thermal_conductivity> 21.9 </thermal_conductivity>  <!-- W/mK -->
    <specific_heat> 525.0 </specific_heat> <!-- J/kgK -->
    <room_temp>     298.0 </room_temp>     <!-- K -->
    <melt_temp>    2110.0 </melt_temp>     <!-- K -->

    <!-- Constitutive Model -->
    <constitutive_model type="elastic_plastic">
      <!-- Plasticity Model -->
      <flow_model type="steinberg_cochran_guinan">
        <mu_0>   41.9e9   </mu_0>     <!-- Pa -->
        <sigma_0> 1.33e9  </sigma_0>  <!-- Pa -->
        <Y_max>   2.12e9  </Y_max>    <!-- Pa -->
        <beta>     12     </beta>
        <n>       0.1     </n>
        <A>       1.15    </A>        <!-- Pa^-1 -->
        <B>       6.44e-4 </B>        <!-- K^-1 -->
        <T_m0> 2110.0     </T_m0>     <!-- K -->
        <Gamma_0> 1.23    </Gamma_0>
        <a>       1.0     </a>
        <epsilon_p0> 0.0  </epsilon_p0>
      </flow_model>


      <!-- Shear Modulus Model -->
      <shear_modulus_model type="scg_shear">
        <mu_0> 41.3e9   </mu_0>       <!-- Pa -->
        <A>     1.15    </A>          <!-- Pa^-1 -->
        <B>     6.44e-4 </B>          <!-- K^-1 -->
      </shear_modulus_model>

      <!-- Melting Temperature Model -->
      <melting_temp_model type="scg_Tm">
        <T_m0> 2110.0  </T_m0>        <!-- K -->
        <Gamma_0> 1.23 </Gamma_0> 
        <a>       1.0  </a>
      </melting_temp_model>

      <!-- Equation of State -->
      <equation_of_state type="mie_gruneisen">
        <C_0>    5130.0   </C_0>      <!-- m/s -->
        <Gamma_0>   1.23  </Gamma_0>   
        <S_alpha>   1.028 </S_alpha>   
        <S_2>       0.0   </S_2>       
        <S_3>       0.0   </S_3>       
        <!-- <b>         0.17 </b> -->
      </equation_of_state>

      <initial_material_temperature>  298.0 </initial_material_temperature> <!-- K -->
    </constitutive_model>
</Uintah_Include>

File: pidx/src/StandAlone/inputs/MPM/MaterialData/SCG_W.xml
<?xml version='1.0' encoding='ISO-8859-1' ?>
<!-- Tungsten -->
<Uintah_Include>
  <flow_model type="steinberg_cochran_guinan">
    <mu_0> 160.0e9 </mu_0> 
    <sigma_0> 2.2e9 </sigma_0>
    <Y_max> 4.0e9 </Y_max>
    <beta> 7.7 </beta>
    <n> 0.13 </n>
    <A> 9.4e-12 </A>
    <B> 0.14e-3 </B>
    <T_m0> 4520.0 </T_m0> 
    <Gamma_0> 1.67 </Gamma_0>
    <a> 1.3 </a>
    <epsilon_p0> 0.0 </epsilon_p0>
  </flow_model>
</Uintah_Include>
