Repository: Uintah/Uintah

Branch copied from kokkos_dev (Uintah's 2018-2021 support for the Kokkos C++ Performance Portability Library) on October 28, 2021 for development of exascale machines backends

File: show/src/StandAlone/inputs/MPM/MaterialData/JCPlastic4340St.xml
<?xml version='1.0' encoding='ISO-8859-1' ?>
<!-- 4340 Steel -->
<Uintah_Include>
  <flow_model type="johnson_cook">
    <A>792.0e6</A>
    <B>510.0e6</B>
    <C>0.014</C>
    <n>0.26</n>
    <m>1.03</m>
    <T_r>298.0</T_r>
    <T_m>1793.0</T_m>
    <epdot_0>1.0</epdot_0>
  </flow_model>
</Uintah_Include>
