Repository: Uintah/Uintah

Branch copied from kokkos_dev (Uintah's 2018-2021 support for the Kokkos C++ Performance Portability Library) on October 28, 2021 for development of exascale machines backends

File: structuralEnergetics/src/StandAlone/inputs/MPM/StructuralEnergetics/MaterialDataSE/Al_SEiszerog.xml
<?xml version='1.0' encoding='ISO-8859-1' ?>
<!-- Aluminum Specifications From Report-1GS -->
<Uintah_Include>
    <include href="MaterialDataSE/MatConstAl_SENew.xml"/>
    <constitutive_model type="elastic_plastic">
      <include href="MaterialDataSE/IsoElasticAl_SENew.xml"/>
      <include href="MaterialDataSE/VonMisesYield.xml"/>
      <include href="MaterialDataSE/SCGShear6061T6AlNew.xml"/>
      <include href="MaterialDataSE/IsotropicHardeningAl.xml"/>
      <include href="MaterialDataSE/MieGrunEOSAlzerog.xml"/>
      <check_TEPLA_failure_criterion>false </check_TEPLA_failure_criterion>
      <initial_material_temperature>  300.0 </initial_material_temperature>
    </constitutive_model>
</Uintah_Include>

File: structuralEnergetics/src/StandAlone/inputs/MPM/StructuralEnergetics/MaterialDataSE/JCPlasticNi200.xml
<?xml version='1.0' encoding='ISO-8859-1' ?>
<!-- Nickel 200 -->
<Uintah_Include>
  <flow_model type="johnson_cook">
    <A>163.4</A>
    <B>648.1</B>
    <C>0.006</C>
    <n>0.33</n>
    <m>1.44</m>
    <T_r>300.0</T_r>
    <T_m>1728.0</T_m>
  </flow_model>
</Uintah_Include>

File: structuralEnergetics/src/StandAlone/inputs/MPM/StructuralEnergetics/MaterialDataSE/SCGShearNi.xml
<?xml version='1.0' encoding='ISO-8859-1' ?>
<!-- Nickel           -->
<Uintah_Include>
  <shear_modulus_model type="scg_shear">
    <mu_0> 85.5E+3 </mu_0> 
    <A> 16.0E-6  </A>
    <B> 0.33E-3 </B>
  </shear_modulus_model>
</Uintah_Include>
